Repository: fedeotto/data-aggregation-mi

# DataAggregationMI
This repository contains the code and data accompanying our paper '**Not as simple as we thought: a rigorous examination of data aggregation in materials informatics**' (https://chemrxiv.org/engage/chemrxiv/article-details/64d212414a3f7d0c0dced297).

### Data
MPDS data used to reproduce the experiments can be obtained by using `retrieve_mpds.py` script, given that access to the API is provided. For more info visit https://mpds.io/developer/. Examples of data aggregation can still be reproduced using Materials Project (`mp`) and AFLOW (`aflow`) data assessed in this work.

File: datasets/bulkmodulus_mpds.csv (part 1 of 2)
formula,Bulk Modulus (GPa)
CuAl2,117.0
CuAl2,124.0
Fe ht1,330.0
Fe ht1,270.0
Fe ht1,892.0
Fe ht1,1760.0
Fe ht1,202.4
Fe ht1,338.7
Fe ht1,334.0
Fe ht1,251.0
Al,75.0
Al,71.5
Al,61.07
Al,59.0
Al,72.6
Al,72.0
Al,72.7
Al,74.2
Al,35.4
Al,79.15
Al,96.0
Al,88.0
Al,82.3
SbB hyp,99.0
SbB hyp,109.0
SbB hyp,104.0
V rt,157.6
V rt,157.04
V rt,200.0
V rt,60.0
V rt,143.0
V rt,154.0
V rt,223.0
V rt,180.0
V rt,180.0
V rt,147.0
V rt,220.0
V rt,185.2
V rt,170.0
V rt,199.0
Ti ht,123.0
Ti ht,125.7
Rh,263.0
Rh,294.0
Rh,277.0
Rh,311.6
Rh,275.0
Rh,280.0
Rh,255.6
Ru rt,357.3
Ru rt,307.0
Ru rt,368.8
Ru rt,285.0
Ru rt,312.0
Ru rt,315.0
Ru rt,315.0
Ru rt,315.0
Ru rt,322.0
ZnS rt,77.2
ZnS rt,77.9
ZnS rt,70.4
ZnS rt,77.1
ZnS rt,78.0
ZnS rt,75.0
ZnS rt,73.3
ZnS rt,69.3
ZnS rt,77.8
ZnS rt,77.3
ZnS rt,76.9
ZnS rt,83.0
ZnS rt,76.0
ZnS rt,77.4
ZnS rt,84.5
ZnS rt,76.9
ZnS rt,78.1
ZnS rt,77.1
ZnS rt,83.2
ZnS rt,83.0
ZnS rt,76.0
ZnS rt,81.0
ZnS rt,76.0
ZnS rt,69.353
ZnS rt,69.3
ZnS rt,85.7
ZnS rt,77.0
W rt,343.8
W rt,333.5
W rt,310.0
W rt,280.0
W rt,312.0
W rt,314.0
W rt,337.3
W rt,333.1
W rt,274.7
W rt,317.0
W rt,307.0
W rt,308.0
W rt,325.6
W rt,300.0
W rt,318.0
Hf rt,118.8
Hf rt,99.38
Hf rt,106.0
Hf rt,112.9
Hf rt,101.0
Hf rt,111.0
Hf rt,111.0
Hf rt,111.0
Ba8Ge43 ht1,52.8
Ba8Ge43 ht1,69.0
Er2Fe17,149.0
Ni,250.0
Ni,190.0
Ni,196.0
Ni,189.0
Ni,200.0
Ni,210.0
Ni,191.0
Ni,273.6
Ni,235.0
Ni,220.0
Ni,227.0
Ni,190.9
Ni,250.0
Ni,208.0
Ni,256.7
AgGaSe2 tet,54.8
AgGaSe2 tet,65.0
AgGaSe2 tet,65.0
AgGaSe2 tet,115.0
AgGaSe2 tet,7.31
AgGaSe2 tet,64.621
AgGaSe2 tet,57.0
AgGaSe2 tet,50.7
AgGaSe2 tet,67.3
AgGaSe2 tet,57.0
Tm2O3 mon,145.9
Mn stab ht3,335.1
Y hyp,632.0
Y hyp,1083.0
Y hyp,104.0
Y hyp,282.0
Y hyp,34.0
Y hyp,47.6
Fe0.75Ge0.25 m2,164.0
P cub1,6.7
Dy2O3 ht2,140.5
Dy2O3 ht2,231.0
Yb2O3 hp,181.0
Cr calc,265.1
Ba[WO4],57.0
Ba[WO4],72.0
Ba[WO4],800.0
Ba[WO4],63.0
Ba[WO4],52.0
Ba[WO4],47.0
Ba[WO4],55.9
Ba[WO4],53.8
P black,32.6
P black,34.7
P black,32.0
Fe rt,230.0
Fe rt,170.0
Fe rt,172.0
Fe rt,243.0
Fe rt,182.0
Fe rt,251.0
Fe rt,202.0
Fe rt,165.0
Fe rt,187.0
Fe rt,190.0
Fe rt,210.0
Fe rt,150.0
Fe rt,311.4
Fe rt,288.0
Fe rt,241.0
Fe rt,218.0
Fe rt,145.0
Fe rt,0.158
Fe rt,260.0
Fe rt,315.0
Fe rt,217.0
Fe rt,168.3
Fe rt,194.9
Fe rt,240.0
Fe rt,315.0
Fe rt,304.0
Fe rt,264.0
Fe rt,174.0
Fe rt,167.0
Fe rt,186.0
Fe rt,198.4
Zn rt,71.0
Zn rt,63.0
Zn rt,57.0
Zn rt,90.0
Zn rt,47.7
Zn rt,72.4
Zn rt,59.0
Zn rt,68.2
Zr rt,119.2
Zr rt,88.67
Zr rt,95.0
Zr rt,81.0
Zr rt,76.0
Zr rt,84.6
Zr rt,103.2
Zr rt,90.0
Zr rt,83.0
Zr rt,95.4
Zr rt,95.2
Zr rt,95.3
Zr ht/hp2,101.3
Si rt,115.0
Si rt,116.0
Si rt,113.0
Si rt,92.0
Si rt,99.0
Si rt,114.0
Si rt,92.3
Si rt,95.6
Si rt,98.3
Si rt,95.54
Si rt,95.0
Si rt,98.0
Si rt,97.9
Si rt,85.22
Si rt,90.0
Si rt,97.8
Si rt,91.0
Si rt,97.0
Si rt,106.14
Si rt,96.2
Si rt,93.0
Si rt,96.0
Si rt,90.0
Si rt,105.0
Si rt,93.0
Si rt,93.0
Si rt,99.0
Si rt,98.0
Si rt,96.0
Si rt,95.8
Si rt,91.2
Pt,174.0
Pt,297.0
Pt,293.0
Pt,298.0
Pt,277.3
Pt,312.0
Pt,333.5
Pt,309.0
Pt,295.0
Pt,288.0
Pt,356.2
Co ht,247.0
Co ht,214.0
Co ht,199.0
Co ht,210.0
Co ht,220.0
Co ht,216.4
Co ht,278.0
Co ht,248.7
Tl rt,37.0
Tl rt,49.8
Tl rt,37.7
Tl rt,37.5
Tl rt,37.6
Nb,171.5
Nb,173.09
Nb,180.0
Nb,150.0
Nb,175.0
Nb,168.0
Nb,168.0
Nb,169.0
Nb,171.0
Nb,194.8
Nb,180.0
Nb,180.0
Nb,169.7
Nd rt,31.8
Nd rt,33.0
Nd rt,27.9
Mo rt,251.0
Mo rt,267.0
Mo rt,260.0
Mo rt,260.0
Mo rt,270.5
Mo rt,288.1
Mo rt,270.0
Mo rt,255.0
Mo rt,251.3
Mo rt,262.8
Sb rt,37.1
Sb rt,41.0
Sb rt,0.66
Sb rt,162.0
Ga,49.3
Ga,57.0
Ga,40.0
Ga,66.9
Ga,66.9
Ga,69.6
In tet,41.8
In tet,90.0
In tet,153.0
In tet,37.0
In tet,49.0
In tet,30.0
In tet,48.7
In tet,46.4
In tet,46.1
In tet,46.3
La ht1,13.9
La ht1,26.1
La ht1,29.3
La ht1,31.1
La ht1,24.8
La ht1,31.2
La ht2,27.2
La ht2,29.0
La ht2,31.1
La ht2,30.7
La rt,27.9
La rt,26.0
La rt,25.0
La rt,21.7
La rt,25.8
Ag,106.0
Ag,127.0
Ag,101.11
Ag,88.0
Ag,113.1
Ag,110.0
Ag,100.7
Ag5Zn8,109.0
Cr0.78Al0.22,129.0
Cu0.92Al0.08 rt,135.5
Er,44.4
Er,43.0
Er,39.0
Er,44.0
Er,121.6
Er,34.9
Fe3Al ht,136.0
FeAl rt,112.81
FeAl rt,201.0
FeAl rt,197.0
FeAl rt,138.0
FeAl rt,198.1
GdAl2 rt,75.3
GdAl2 rt,69.0
GdAl2 rt,86.5
Gd rt,37.9
Gd rt,34.0
Gd rt,38.8
Gd rt,37.0
Gd rt,39.0
Gd rt,29.5
Gd rt,40.5
Gd rt,40.5
Gd rt,40.5
Gd rt,35.6
Hf ht,124.7
Ni3Al rt,176.4
Ni3Al rt,146.2
NiAl rt,149.9
NiAl rt,170.0
NiAl rt,320.6
NiAl rt,192.0
NiAl3,132.0
Re,387.9
Re,360.3
Re,201.7
Re,170.3
Re,372.0
Re,317.0
Re,447.3
Re,300.0
Re,364.0
Re,364.0
Re,364.0
RuAl2 rt orth,190.0
Sc ht,59.7
Sc rt,56.6
Sc rt,64.7
Sc rt,51.0
Sc rt,65.0
Sc rt,80.0
Sc rt,79.0
Sc rt,51.8
Sc rt,57.2
Sc rt,57.1
Sc rt,57.1
Sc rt,59.58
TiAl3 ht,113.0
Ge,69.4
Ge,71.6
Ge,74.0
Ge,74.0
Ge,73.0
Ge,74.4
Ge,58.12
Ge,78.0
Ge,77.0
Ge,82.0
Ge,167.0
Ge,141.0
Ge,144.0
Ge,67.0
Ge,75.6
Ge,60.7
Ge,75.2
Ge,63.0
Ge,76.0
Ge,76.7
Ge,83.0
Ge,72.0
Ge,66.0
Ge,70.8
Ge,78.4
Ge,98.6
Ge,74.0
Ge,71.0
Ge,67.1
Au,166.0
Au,131.0
Au,108.0
Au,182.0
Au,170.0
Au,147.85
Au,197.24
Au,166.7
Au,167.0
Au,204.0
Au,185.0
Au,168.9
Au,193.0
Au,197.0
Au,189.5
Ho rt,40.2
Ho rt,35.85
Ho rt,38.0
Ho rt,33.5
Ho rt,40.2
Ho rt,40.2
Ho rt,40.2
Tb rt,38.7
Tb rt,36.0
Tb rt,31.8
Tb rt,38.7
Tb rt,38.7
Tb rt,38.7
Tm rt,44.5
Tm rt,38.0
Tm rt,36.7
Tm rt,32.11
Tm rt,44.5
Ba,11.0
Ba,7.7
Ba,10.0
Ba,11.0
Ba,11.1
Ba,6.7
Ba,11.0
Cu,142.0
Cu,79.0
Cu,180.0
Cu,130.0
Cu,133.1
Cu,121.6
Cu,166.0
Cu,158.0
Cu,188.0
Cu,142.4
Cu,160.0
Cu,135.0
Cu,167.5
Cu,121.6
Cu,157.3
Cu,183.0
Cu,162.0
Cu,141.6
Li rt,13.5228
Li rt,277.796
Li rt,14.0
Li rt,13.0
Li rt,12.0
Li rt,140.9
Li rt,19.1
Li rt,15.4
Li rt,15.8
Li rt,14.7
Li rt,13.67
Li rt,14.8
Li rt,15.1
Cr rt,189.0
Cr rt,184.0
Cr rt,193.0
Cr rt,305.6
Cr rt,180.3
Cr rt,280.0
Cr rt,190.0
Cr rt,188.5
Cr rt,201.0
CrB2,329.0
Be ht,110.9
Be ht,140.0
Be ht,132.0
Be rt,144.1
Be rt,111.7
Be rt,114.0
Be rt,125.0
Be rt,110.0
Be rt,110.0
Be rt,103.2
Be rt,114.0
Be rt,114.0
Be rt,114.0
Hg lt/hp1,38.0
Hg lt/hp1,28.8
Bi,38.2
Bi,29.0
Bi,112.0
PrBi,40.0
Pr rt,28.8
Pr rt,31.0
Pr rt,26.9
B rhom1,185.0
B rhom1,224.0
B rhom1,322.0
Ca ht/hp1,63.0
Ca ht/hp1,195.0
Ca ht/hp1,20.2
Ca ht/hp1,20.1
Ca rt,16.0
Ca rt,15.6
Ca rt,16.0
Ca rt,18.0
Ca rt,19.2
Ca rt,19.48
Sn rt,55.8
Sn rt,52.2
Sn rt,57.0
Sn rt,60.5
Sn rt,57.8
Sn rt,54.0
Sn rt,63.0
Sn rt,0.57
Sn rt,50.7
CeCo5 ht,148.0
CeCo5 ht,147.8
CeCo5 ht,148.5
CeCo5 ht,147.5
CeCo5 ht,148.0
Ce ht1/hp1,21.5
Ce ht1/hp1,90.0
Ce ht1/hp1,70.0
Ce ht1/hp1,37.0
Co rt,205.0
Co rt,189.0
Co rt,225.45
Co rt,268.05
Co rt,199.0
Co rt,181.0
Co rt,210.0
Co rt,220.0
Co rt,183.7
Co rt,182.0
Co rt,185.0
Co rt,310.0
Co rt,210.0
Co rt,191.4
Co rt,185.4
Co rt,190.0
Co rt,190.0
Co rt,190.0
Co rt,268.0
Co rt,214.0
Ce rt,29.0
Ce rt,28.4
CeRu2 rt,152.0
Ta,193.25
Ta,206.4
Ta,215.3
Ta,208.8
Ta,194.0
Ta,200.8
Ta,211.0
MoC0.49 tf,360.0
FeCo rt,247.0
Cr0.5Fe0.5 ht1,217.0
Cr0.9335Fe0.0665 ht2,190.0
Cr0.9335Fe0.0665 ht2,194.0
Cr2O3 rhom,240.0
Cr2O3 rhom,230.0
Ta0.85Cr0.15,185.0
Mg,39.4
Mg,39.0
Mg,39.0
Mg,35.0
Mg,22.2
Mg,35.3
Mg,35.2
Mg,35.3
CuO rt,95.0
Y rt,41.2
Y rt,48.3
Y rt,43.0
Y rt,45.0
Y rt,37.0
Y rt,43.8
Y rt,45.0
Y rt,36.6
Y rt,37.2
Y rt,41.5
Y rt,41.4
Y rt,41.5
Y rt,39.4
Y rt,42.6
Cu0.63Zn0.37 rt,172.0
Cu0.63Zn0.37 rt,140.0
Cu0.5Zn0.5 ht,139.0
CuZn rt,163.0
CuZn rt,150.0
Cu5Zn8,123.0
Cu5Zn8,121.0
Dy rt,40.5
Dy rt,36.3
Dy rt,35.0
Dy rt,32.3
Eu,8.3
Eu,45.0
Eu,25.0
Eu,20.0
Eu,19.0
Eu,15.0
Eu,15.0
Eu,14.3
Sn lt,45.2
Sn lt,46.7
Sn lt,51.0
Sn lt,39.6
Sn lt,51.2
Sn lt,43.0
Fe3Ga ht,279.0
Fe0.8Ga0.2,256.0
Mn0.5Fe0.5 ht,123.0
Mn0.5Fe0.5 ht,96.4
Mn0.5Fe0.5 ht,143.0
Mn ht3,321.9
Fe0.5Ni0.5 rt,174.7
Fe0.5Ni0.5 rt,172.2
Fe0.5Ni0.5 rt,170.0
Fe0.5Ni0.5 rt,109.0
Fe0.5Ni0.5 rt,132.0
FeO ht,155.0
FeO ht,85.9
FeO ht,162.7
FeO ht,154.0
FeO ht,159.0
FeO ht,124.0
Fe3O4 rt,155.0
Fe3O4 rt,185.2
Fe3O4 rt,180.6
Fe3O4 rt,180.6
Fe3O4 rt,173.0
Fe2O3 hem,258.0
Fe7S8 3C,35.0
Fe7S8 3C,140.0
FeS tro,73.0
FeS tro,73.0
FeS tro,82.0
S 8-r alpha rt,14.5
Ti rt,129.0
Ti rt,94.12
Ti rt,113.0
Ti rt,86.0
Ti rt,117.0
Ti rt,119.0
Ti rt,94.0
Ti rt,108.0
Ti rt,130.0
Ti rt,105.1
Ti rt,88.2
Ti rt,110.0
Ti rt,110.0
Ti rt,110.0
Ti rt,115.0
U rt,117.0
U rt,104.0
U rt,125.0
Se rt,14.9
Mn rt,13.9
Mn rt,62.0
Mn rt,300.0
Mn rt,200.0
Mn rt,130.0
Mn rt,158.0
Mn rt,43.3
ZnGd,45.0
ZnGd,77.6
Ru2Ge3 ht,199.0
Ir,263.0
Ir,385.0
Ir,345.0
Ir,376.3
Ir,422.0
Ir,306.0
Ir,325.0
Na rt,7.51994
Na rt,151.052
Na rt,7.2
Na rt,5.68
Na rt,8.0
Na rt,76.0
Na rt,11.7
Na rt,8.06
Na rt,8.7
Na rt,9.2
Na rt,7.57
Na rt,7.53
Pu rt,54.4
Pu rt,42.0
Sr ht/hp1,12.6
Sr ht/hp1,16.0
Sr rt,12.0
Sr rt,15.8
Sr rt,30.0
Sr rt,9.21
Sr rt,16.5
Sr rt,14.3
TiH2 rt,128.0
TiH2 rt,97.7
ZrH2 rt,174.0
In0.75Sn0.25 rt,34.8
K rt,3.72285
K rt,67.1356
K rt,34.0
K rt,2.63
K rt,23.0
K rt,35.8
K rt,4.0
K rt,5.4
K rt,3.79
K rt,4.7
K rt,2.963
K rt,3.87
K rt,3.74
K rt,4.21
K2Te,12.9
K2Te2 ht,11.1
K2Te2 ht,11.0
K2Te3,14.3
K5Te3,14.4
Te rt,19.4
Te rt,24.0
Te rt,19.4
La7Ni16 rt,91.0
Li2S rt,46.43
Li2S rt,40.43
Li2S rt,98.0
Li2S rt,52.0
Lu,47.6
Lu,68.0
Lu,63.0
Lu,41.0
Lu,39.5
Lu,49.4
Lu,49.2
Lu,49.3
MnTe ht3,38.1
MnTe rt hex,15.1
Ni2Si rt,167.0
Ni2Si rt,175.07
NbN rt,297.0
NbN0.75,329.0
NbN ht2,357.0
NbN ht2,148.0
TaN ht,367.43
TaN ht,436.0
TaN rt,288.0
TiN ht,289.0
TiN ht,265.74
TiN ht,310.0
TiN ht,270.0
TiN ht,1.95e-22
TiN ht,276.4
TiN ht,298.0
TiN ht,300.0
TiN ht,273.0
Y2O3 ht3,137.1
Y2O3 rt,170.0
Tl ht,33.9
Yb ht/hp1,19.0
Yb rt,30.5
Yb rt,30.0
Yb rt,20.0
Yb rt,17.0
Yb rt,17.3
Ru2Si3 rt,230.0
Sm rt,37.8
Sm rt,31.0
Sm rt,30.2
ZnTe rt,52.0
ZnTe rt,51.0
ZnTe rt,51.4
ZnTe rt,49.4
ZnTe rt,51.0
ZnTe rt,51.0
ZnTe rt,51.9
ZnTe rt,43.6
ZnTe rt,52.0
ZnTe rt,43.6
ZnTe rt,76.4
ZnTe rt,0.49
ZnTe rt,38.4
ZnTe rt,48.0
ZnTe rt,49.2
ZnTe rt,50.9
ZnTe rt,52.9
ZnTe rt,50.9
ZnTe rt,51.2
ZnTe rt,51.0
ZnTe rt,43.3
ZnTe rt,43.6
ZnTe rt,54.0
Mg0.975Ag0.025,30.8
MgAg3 rt,112.0
Co2Al5,153.0
Co2Al9,108.0
CoAl rt,335.33
CoAl rt,211.0
LiAl rt,41.5
LiAl rt,78.96
Pb,46.2
Pb,44.0
Pb,50.3
VAl10,96.0
VAl3,139.0
As,77.0
As,82.0
As,53.8
As,57.2
As,58.0
As,43.0
As,38.4
GaAs rt,77.0
GaAs rt,76.0
GaAs rt,76.3
GaAs rt,74.5
GaAs rt,79.8
GaAs rt,74.8
GaAs rt,74.7
GaAs rt,77.0
GaAs rt,74.8
GaAs rt,74.7
GaAs rt,72.4
GaAs rt,75.1
GaAs rt,60.75
GaAs rt,68.0
GaAs rt,72.7
GaAs rt,58.3
GaAs rt,75.5
GaAs rt,79.5
GaAs rt,76.9
GaAs rt,74.2
GaAs rt,69.3
GaAs rt,74.7
GaAs rt,72.5
GaAs rt,76.9
GaAs rt,77.1
GaAs rt,76.3
GaAs rt,74.0
GaAs rt,81.0
GaAs rt,74.0
GaAs rt,76.1
GaAs rt,74.8
GaAs rt,78.6
GaAs rt,75.6
GaAs rt,74.14
GaAs rt,74.0
GaAs rt,79.0
Ba[O2],105.0
Cd,53.0
Cd,46.0
Cd,40.0
Cd,80.0
Cd,29.9
Cd,62.9
Cd,50.2
Cd,58.1
CeFe2,90.0
CeSb rt,72.0
CeSb rt,71.5
CeSb rt,37.0
CoSn rt,127.0
Cr0.28Ni0.72 ht,185.1
Cr0.28Ni0.72 ht,187.1
Cr0.28Ni0.72 ht,187.4
Cr0.67Te ht2,43.4
ZrC cub,229.0
ZrC cub,195.0
ZrC cub,240.6
ZrC cub,215.5
ZrC cub,219.8
ZrC cub,236.0
HfO2 ht2,219.0
HfO2 ht2,201.0
HfO2 ht2,265.0
HfO2 ht3,288.0
HfO2 ht3,260.0
HfO2 ht3,341.8
HfO2 ht3,319.5
HfO2 rt,145.0
HfO2 rt,215.0
HfO2 rt,152.0
HfO2 rt,168.0
HfO2 rt,185.0
HfO2 rt,254.0
TiD1.98 lt,127.0
TiH2 lt,110.0
La2O3 rt,118.0
Nb0.61Mo0.39,181.0
Nb0.61Mo0.39,181.0
NbNi3 rt,150.8
NiO rt,136.7
NiO rt,236.0
NiO rt,197.0
NiO rt,200.0
NiO rt,206.0
NiS ht,156.0
TbNi2 rt,100.0
W0.08Ni0.92,216.0
Si3N4 hex,265.0
Si3N4 hex,297.0
Os rt,430.7
Os rt,457.0
Os rt,461.0
Os rt,436.0
Os rt,443.0
Os rt,390.0
Os rt,262.0
Os rt,413.0
Os rt,390.0
Os rt,403.0
Os rt,389.0
Os rt,403.0
Os rt,405.0
Os rt,476.1
Os rt,366.0
Os rt,382.8
Os rt,394.9
Os2Si3 rt,253.0
OsSi2 rt,212.0
ThO2 rt,255.0
ThO2 rt,175.0
ThO2 rt,198.0
ThO2 rt,198.0
ZrO2 ht1,225.0
ZrO2 ht1,199.0
ZrO2 ht2,278.0
ZrO2 ht2,251.0
ZrO2 ht2,201.0
ZrO2 ht2,194.0
ZrO2 rt,101.2
ZrO2 rt,95.0
ZrO2 rt,184.0
ZrO2 rt,137.0
ZrO2 rt,116.2
PbS rt,52.0
PbS rt,50.3
PbS rt,51.2
PbS rt,55.0
PbS rt,52.1
PbS rt,66.3
PbS rt,60.0
USn3,83.0
Cu2S ht,72.0
MnAl12,107.0
Pu0.75Al0.25 ht,27.9
ZrAl3 m,99.0
InAs rt,64.0
InAs rt,59.4
InAs rt,60.6
InAs rt,59.5
InAs rt,63.9
InAs rt,60.0
InAs rt,61.0
InAs rt,58.0
InAs rt,56.3
InAs rt,50.4
InAs rt,61.0
InAs rt,60.0
InAs rt,66.0
Bi2Se3 rt,32.9
Bi2Se3 rt,53.0
Bi2Se3 rt,26.0
Bi2Se3 rt,62.0
Bi2Te3 rt,38.19
Bi2Te3 rt,21.85
Bi2Te3 rt,41.92
Ce2O3 ht,153.0
Ce2O3 rt,124.0
Ce2O3 rt,112.3
Ce2O3 rt,130.0
CeO2 rt,230.0
CeO2 rt,210.1
CeO2 rt,236.0
CeO2 rt,218.0
Fe3C m,235.13
Fe3C m,161.0
CrN rt,257.0
CrN rt,363.0
SiC 2H,225.0
SiC 2H,260.0
V6C5 rt,237.0
V8C7 rt,243.0
VC0.67 rt,299.0
WC0.82 ht,390.0
WC0.82 ht,415.0
WC0.82 ht,375.0
ZnEr rt,88.9
Ga2O3 ht,174.0
Ga2O3 ht,202.0
Ga2O3 ht,134.0
Ga2O3 ht,142.0
GaP rt,95.0
GaP rt,114.0
GaP rt,86.7
GaP rt,84.5
GaP rt,90.4
GaP rt,88.7
GaP rt,87.0
GaP rt,87.4
GaP rt,81.5
GaP rt,98.0
GaP rt,99.0
GaP rt,87.0
GaP rt,89.7
GaP rt,89.4
GaP rt,97.83
GaP rt,91.6
GaP rt,86.7
GaP rt,88.7
GaP rt,89.0
Pu0.88Ga0.12 ht3,29.6
Pu0.88Ga0.12 ht3,30.6
Mg2Ge rt,52.9
Mg2Ge rt,49.35
ZnHo rt,71.4
ZrH1.8,124.0
In2O3,172.44
In2O3,172.87
In2O3,144.0
In2O3,175.0
InP rt,76.0
InP rt,72.5
InP rt,72.7
InP rt,67.0
InP rt,65.6
InP rt,70.3
InP rt,71.0
InP rt,67.0
InP rt,60.8
InP rt,59.8
InP rt,71.0
InP rt,58.9
InP rt,67.0
InP rt,71.0
InP rt,71.0
InSb rt,50.0
InSb rt,45.6
InSb rt,47.4
InSb rt,46.7
InSb rt,50.2
InSb rt,47.4
InSb rt,47.0
InSb rt,44.0
InSb rt,36.6
InSb rt,47.1
InSb rt,47.4
InSb rt,53.0
Pm,33.0
PbO ht,23.0
Pr2O3 ht1,130.0
Pr2O3 ht1,115.8
PrO2 rt,378.0
SnO2 rt,218.0
SnO2 rt,224.0
Pd,180.0
Pd,215.0
Pd,230.0
Pd,201.1
Pd,180.0
Pd,237.0
Pd,172.6
ZnTb rt,76.8
Ag0.05Cd0.95,45.0
Ag0.05Cd0.95,57.0
Ag0.05Cd0.95,45.0
Ag0.05Cd0.95,57.0
Mg1.04Ag2.96 rt,112.0
Mg1.04Ag2.96 rt,114.0
CeAl3 rt,47.8
MoAl12,109.0
Nb3.04Al0.96,177.0
Nb3.04Al0.96,245.0
Nb3.04Al0.96,165.49
Al2O3,259.5
Al2O3,250.41
Au4V rt,207.11
MoB2 ht,324.0
TlBr rt,20.7
TlBr rt,19.7
TiB2 rt,260.0
TiB2 rt,254.7
TiB2 rt,250.0
TiB2 rt,252.3
TiB2 rt,270.0
TiB2 rt,377.0
ZrB12,234.0
ZrB12,249.0
MgCe,38.0
Ce7Ni3,24.6
NaCl rt,25.5
NaCl rt,24.0
NaCl rt,23.77
NaCl rt,23.85
NaCl rt,24.1
NaCl rt,22.9
NaCl rt,24.0
NaCl rt,23.5
NaCl rt,22.81
NaCl rt,33.0
NaCl rt,24.0
NaCl rt,32.0
NaCl rt,23.68
NaCl rt,23.83
NaCl rt,27.5
NaCl rt,23.5
NaCl rt,30.1
NaCl rt,23.5
NaCl rt,26.4
NaCl rt,25.0
PrCo5,138.1
PrCo5,139.5
PrCo5,135.9
PrCo5,137.7
NbCr2 rt,229.4
NbCr2 rt,229.4
NbCr2 rt,191.0
Cs,2.23653
Cs,36.9039
Cs,1.48
Cs,2.0
Cs,22.7
Cs,2.0
UC2 ht1,216.0
UC rt,160.0
UC rt,168.0
UC rt,159.0
UC rt,160.0
UC rt,155.0
UC rt,65.0
W2C ht1,490.0
W2C ht1,420.0
FePd lt,216.0
FePd lt,214.0
FePd3 rt,184.0
FePd3 rt,182.0
FePt3 rt,120.0
FePt3 rt,196.0
FePt3 rt,319.0
FePt3 rt,256.0
FePt3 rt,262.0
Fe0.5Pt0.5 ht,165.0
Fe0.5Pt0.5 ht,181.0
Fe0.5Pt0.5 ht,186.0
Fe0.5Pt0.5 ht,80.0
FePt rt,247.0
FeS2 ht,148.0
FeS2 ht,159.7
FeSe rt,32.9
FeSe rt,28.9
FeSe rt,38.4
FeSe rt,121.6
Fe5Si3 ht,215.0
Fe5Si3 ht,239.0
Fe0.92Si2 ht,177.0
Fe0.92Si2 ht,220.0
Fe1.67Sn ht,103.0
Fe3Sn2 ht,89.0
Fe3Sn ht,122.0
Fe0.9517Sn0.0483 rt,150.0
Fe0.9517Sn0.0483 rt,131.0
FeSn2 rt,86.0
GaN rt,237.0
GaN rt,200.0
GaN rt,245.0
GaN rt,170.6
GaN rt,234.0
GaN rt,251.0
GaN rt,181.0
GaN rt,207.0
GaN rt,210.6
GaN rt,252.4
GaN rt,271.8
GaN rt,243.0
GdH3 rt,80.0
GdH3 rt,80.0
MgGd,51.0
GeTe ht,55.5
HgTe rt,40.0
HgTe rt,42.0
HgTe rt,42.5
HgTe rt,41.8
HgTe rt,42.3
HgTe rt,42.3
HgTe rt,42.8
HgTe rt,52.5
HgTe rt,47.1
HgTe rt,47.6
HgTe rt,42.7
HgTe rt,42.3
HgTe rt,45.0
LaH3 lt1,66.7
LaH3 lt1,68.4
NaH rt,19.4
NaH rt,28.0
NaH rt,14.3
NbH rt,187.0
NbH rt,179.0
NbH rt,191.0
NbH rt,187.0
NbH rt,191.0
NbD1.9 rt,175.0
[D2O] lt hex,9.85
VD2 rt,163.0
Rb hp4 cub,3.0217
Rb hp4 cub,52.8139
Rb hp4 cub,1.89
Rb hp4 cub,3.0
Rb hp4 cub,27.0
Rb hp4 cub,5.0
Rb hp4 cub,4.1
Rb hp4 cub,2.92
Rb hp4 cub,4.2
Rb hp4 cub,2.301
In2Se3 gamma,22.0
In2Se3 gamma,29.0
Th rt,63.2
Th rt,42.0
Th rt,50.0
Th rt,35.7
Th rt,35.6
Th rt,35.6
Th rt,58.0
Mg0.974Sn0.026,30.8
MnO rt,161.7
MnO rt,161.0
MnO rt,144.0
MnO rt,142.0
MoN ht2,350.68
MoN ht2,338.33
MoN ht1,304.0
MoSi2 rt,230.0
MoSi2 ht,220.0
Nb3Sn rt,166.54
NiO ht,199.0
NiO ht,172.0
TiNi ht,157.0
TiNi ht,153.0
SbO2 cli,105.0
Ti2O3 rt,237.0
Ti2O3 rt,259.3
TiO ht2,280.0
TiO ht2,230.0
TiO rt,121.2
TiO2 rut,187.7
TiO2 rut,210.0
TiO2 rut,211.0
TiO2 rut,178.0
TiO2 rut,243.0
TiO2 rut,238.0
TiO2 rut,206.0
PbTe rt,37.5
PbTe rt,37.6
PbTe rt,37.2
PbTe rt,40.4
PbTe rt,48.5
PbTe rt,49.0
PbTe rt,40.5
PbTe rt,46.0
UP rt,102.0
UP rt,102.0
UP rt,104.0
TiSi2 orth1,164.1
TiSi2 orth1,147.1
TiSi2 orth1,143.3
TiSi2 orth1,145.2
TiSi2 orth1,167.2
TiSi2 orth1,165.7
WSi2,240.0
Ta0.5W0.5 ht,256.0
Ta0.5W0.5 ht,255.8
Ta0.5W0.5 ht,276.8
Ta0.5W0.5 ht,269.2
Zr0.5Ti0.5 rt,148.0
CeAl2,234.0
Ar ccp,6.5
Ar ccp,2.75
Ar ccp,5.513
Ar ccp,6.28
[N2] lt1,1.31
[N2] lt1,1.31
[N2] lt1,1.31
BaF2 rt,53.4
CaF2 rt,95.0
CaF2 rt,81.0
CdTe rt,42.0
CdTe rt,42.4
CdTe rt,41.4
CdTe rt,40.8
CdTe rt,42.4
CdTe rt,41.0
CdTe rt,40.2
CdTe rt,59.0
CdTe rt,42.0
CdTe rt,0.5
CdTe rt,23.3
CdTe rt,29.5
CdTe rt,44.5
CdTe rt,53.2
CdTe rt,44.2
CdTe rt,40.7
CdTe rt,42.4
CdTe rt,42.0
CdTe rt,52.0
CdTe rt,45.0
CdTe rt,38.1
Cr0.95Ru0.05,193.0
Mn0.3Fe0.7 rt,111.88
Fe1.11Te rt,36.0
GaSb rt,55.0
GaSb rt,59.0
GaSb rt,56.0
GaSb rt,57.9
GaSb rt,56.9
GaSb rt,61.0
GaSb rt,57.0
GaSb rt,59.0
GaSb rt,55.4
GaSb rt,54.9
GaSb rt,79.94
GaSb rt,84.0
GaSb rt,60.0
GaSb rt,55.0
GaSb rt,57.8
GaSb rt,57.0
GaSb rt,63.0
FeRh rt,205.0
FeRh rt,221.0
Sb2O3 sen,20.0
Sb2O3 sen,25.0
Sb2O3 sen,27.0
[Br2] lt,17.22
[Br2] lt,15.2
PrAl2 rt,74.8
Au0.5Fe0.5 ht,246.0
Re3B orth,320.0
Re3B orth,389.0
Re3B orth,389.0
Re7B3,438.0
Re7B3,385.0
Re7B3,385.0
Re7B3,385.0
MnS rt,81.0
PdTe2,101.5
AmO2,300.0
Am rt,30.0
Pu0.5Am0.5,30.0
AuGa2,81.0
AuGa2,87.4
AuGa2,98.0
CeB6 rt,166.0
CeB6 rt,159.0
CeB6 rt,166.0
GdNi2,100.0
PdSn2 rt,104.4
PdSn3,83.8
PdSn4,75.3
USi3 ht,125.0
USi2 ht,140.0
USi2 ht,135.9
USi (O),111.0
USi (O),113.0
LaBi,55.0
LaBi,52.1
LaBi,51.2
LaBi,46.4509
LaBi,55.625
CdSe rt hex,62.0
CdSe rt hex,53.0
CdSe rt hex,62.0
CdSe rt hex,55.0
SbO2 cer,143.0
TiPd2 rt tet,150.5
TiPd2 rt orth,152.1
YbAl3,65.2
YbAl3,92.3
BaSi,44.0
GdB6,175.0
InN rt,126.0
InN rt,125.0
InN rt,125.5
InN rt,146.0
InN rt,118.3
UAl2 rt,84.0
UAl2 rt,82.0
UAl3,98.07
UAl3,108.0
V2C rt,242.0
UGa3,67.0
UGa3,73.0
UGa3,72.0
UGa3,76.0
UGa3,79.521
UGa3,99.0
UMn2 rt,149.0
SmNi2,100.0
PuO2 rt,360.0
Fe1.5Si0.5 ht,222.0
Fe1.5Si0.5 ht,214.0
FeSi ht-hp,279.5
Fe2Si ht,255.0
Ru2Ge3 rt,201.0
UNi2 rt,189.0
UNi2 rt,187.9
UNi2 rt,190.7
KCl rt,19.7
KCl rt,18.0
KCl rt,19.6
KCl rt,17.4
KCl rt,17.35
KCl rt,20.5
KCl rt,26.9
KCl rt,20.8
KCl rt,37.0
KCl rt,18.0
AgInTe2 rt,29.6
AgInTe2 rt,37.0
AgInTe2 rt,36.0
CoNi0.2Al0.8,188.0
Co0.35Ni0.65 ht,257.3
TiCr0.3Al2.7,115.0
CuLuAl rt,130.0
CuLuAl rt,149.0
UFe2Al10,132.0
UFe4Al8,148.0
MgAl2O4 cub,220.0
TiNb0.5Al0.5 ht cub,119.4
Pt3Al ht2,246.0
Ti0.32Al0.68N,189.0
Ti0.5Al0.5N,258.19
Ti0.5Al0.5N,265.0
PtAl2,161.0
PtAl2,145.7
B6As,181.7
BAs rt,148.0
BAs rt,149.0
BAs rt,138.0
BAs rt,131.0
BAs rt,147.0
BAs rt,224.0
BAs rt,137.0
BAs rt,140.0
BAs rt,137.0
CeAs rt,69.0
CeAs rt,73.0
GaSb0.5As0.5 lt,59.2
GaSb0.5As0.5 lt,53.1
GaSb0.5As0.5 lt,65.8
GaSb0.5As0.5 lt,59.1
BaCl2 hp2,69.3
BaCl2 hp2,71.8
LiCl hp cub1,28.0
LiCl hp cub1,31.0
LiCl hp cub1,34.1
LiCl hp cub1,29.68
LiCl hp cub1,33.9
LiCl hp cub1,32.0
BaS rt,55.8
BaS rt,55.0
BaS rt,48.0
B2O3 rt,26.0
B2O3 rt,47.0
BN cub,416.0
BN cub,364.3
BN cub,342.3
BN cub,358.0
BN cub,367.0
BN cub,378.0
BN cub,346.0
BN cub,402.0
BN cub,3.73
BN cub,369.0
BN cub,398.6
BN cub,381.0
BN cub,393.0
BN cub,371.0
BN cub,403.0
BN cub,404.0
BN cub,402.0
BN cub,380.0
BN cub,740.0
BN cub,391.8
BN cub,400.0
BN cub,361.0
BN cub,369.0
BN cub,378.0
BN cub,401.0
BN cub,403.25
BN cub,313.0
BN cub,400.0
YbB2,182.2
Fe4Bi2O9,74.0
FeBiO3 hp V,138.8
FeBiO3 ht1,305.4
FeBiO3 ht1,122.0
FeBiO3 rt,130.9
FeBiO3 rt,89.8
FeBiO3 rt,105.9
FeBiO3 rt,100.0
FeBiO3 rt,122.0
Bi4Te3,52.0
Mo2NiB2,167.0
SiO2 rt,33.7
SiO2 rt,48.0
SiO2 rt,38.0
SiO2 rt,302.3
SiO2 rt,37.1
SiO2 rt,37.7
SiO2 rt,34.4
SiO2 rt,37.0
SiO2 rt,34.74
SiO2 rt,34.0
SiO2 rt,38.5
CsBr rt,14.2
CsBr rt,16.9
CsBr rt,14.3
CsBr rt,14.8
RbBr rt,15.0
RbBr rt,13.0
RbBr rt,13.24
RbBr rt,14.9
RbBr rt,14.0
MgF2 rt,101.0
MgF2 rt,98.0
MgF2 rt,97.0
Cd[MoO4],112.0
Cd[MoO4],126.0
Cd[MoO4],86.0
Cd[MoO4],98.2
Cd[MoO4],96.7
CeP rt,64.0
CeP rt,62.0
CeFe4Sb12,88.0
CeFe4Sb12,74.0
CePd rt,67.0
Mn1.1Sb,50.6
CsCl rt,16.2
CsCl rt,20.6
CsCl rt,16.7
CsCl rt,17.0
CsCl rt,18.0
RbCl ht,17.2
RbCl ht,15.6
RbCl ht,15.58
RbCl ht,17.9
RbCl ht,15.0
PbCl2 rt,34.0
TaC0.5N0.5,363.41
Fe1.5Co1.5N,111.0
FeCo2Si rt,240.0
FeCo2Si rt,279.5
FeCo2Si rt,204.0
CoO ht rt,178.3
CoO ht rt,190.5
CoO ht rt,160.0
SiC 3C,248.0
SiC 3C,234.0
SiC 3C,245.0
SiC 3C,2.3e-08
SiC 3C,215.7
SiC 3C,208.6
SiC 3C,208.6
SiC 3C,185.0
SiC 3C,244.0
SiC 3C,249.4
SiC 3C,467.0
SiC 3C,259.0
SiC 3C,540.0
SiC 3C,216.0
SiC 3C,224.0
SiC 3C,210.0
SiC 3C,240.0
SiC 3C,200.0
Cr0.57Mn0.43,109.0
CrSb rt,79.05
CrSb rt,79.99
LaF3 ht,95.0
LaF3 ht,121.53
CsI rt,11.89
CsI rt,15.0
CsI rt,11.4
CsI rt,11.95
CsI rt,11.89
CsI rt,12.1
CsI rt,11.1
CsI rt,11.9
CsI rt,11.95
Eu2O3 rt,145.0
EuO,110.0
EuO,110.0
EuO,113.0
EuO,114.0
EuO,118.0
EuO,92.0
HgSe rt,51.6
HgSe rt,49.5
HgSe rt,50.0
HgSe rt,41.8
HgSe rt,57.6
HgSe rt,51.9
HgSe rt,50.0
HgSe rt,54.0
Cu2NdSi2,144.0
Cu0.5TiNi0.5 cub,196.08
Dy2O3 rt,191.0
Dy2O3 rt,187.0
Eu2O3 ht1,140.0
Eu2O3 ht2,151.0
NaF rt,55.8
NaF rt,49.0
NaF rt,43.5
NaF rt,46.5
NaF rt,46.48
NaF rt,46.0
NaF rt,56.7
NaF rt,45.6
NaF rt,44.0
RbF rt,28.2
RbF rt,26.68
RbF rt,33.8
RbF rt,25.0
LaGaO3 rt,172.4
LaGaO3 rt,238.0
LaGaO3 rt,153.0
LaGaO3 rt,147.5
Gd2O3 ht1,133.2
Gd2Zr2O7 ht,186.0
Gd2Zr2O7 ht,161.5
RbI hp1,12.5
RbI hp1,10.49
RbI hp1,11.3
RbI hp1,11.0
TlI rt,17.1
Mg2[SiO4] for,138.0
Mg2[SiO4] for,135.7
Sm2O3 rt,127.1
SrMnO3 4H,126.0
SrMnO3 4H,136.0
SrO rt,91.5
SrO rt,107.0
SrO rt,87.0
SrO rt,91.0
Re2P,330.2
Re2P,304.0
Re2P,333.2
PdO rt,280.0
ThTi2O6 ht,99.6
ThTi2O6 ht,151.2
Sb2Te3 rt,45.0
Sb2Te3 rt,54.7
Sb2Te3 rt,36.1
AgGaS2 tet,60.0
AgGaS2 tet,90.0
AgGaS2 tet,60.0
AgGaS2 tet,60.0
AgGaS2 tet,9.11
AgGaS2 tet,81.226
AgGaS2 tet,70.0
AgGaS2 tet,60.8
AgGaS2 tet,74.3
AgGaS2 tet,71.0
AgInSe2 rt,42.0
AgInSe2 rt,50.0
AgInSe2 rt,49.0
Ru0.25Co0.75,427.0
Al4SiC4,179.0
Li8Al3Si5,50.35
Li8Al3Si5,50.84
Y3Al5O12 ht,187.0
Y3Al5O12 ht,174.4
Y3Al5O12 ht,182.6
YAlO3 ht,188.0
AuIn2,56.0
AuIn2,74.1
BaTiO2.85 6H,110.0
ScC rt,173.6
ScC rt,178.7
BeO rt,239.0
BeO rt,226.0
BeO rt,283.0
BeO rt,227.6
BeO rt,252.0
BeO rt,212.0
BeO rt,212.0
ErB12,214.0
ErB12,217.0
GdB3O6,130.82
HoB12 rt,213.0
HoB12 rt,215.0
HoB4 rt,195.0
HoB4 rt,198.2
HoB4 rt,188.4
HoB4 rt,195.0
HoB4 rt,188.4
HoB4 rt,198.2
CeBi rt,50.0
SeO2 tet,75.0
Yb2O3 rt,181.0
YB4,185.0
YB4,180.7
YB6,154.0
YB6,179.0
YB6,190.0
CsCdBr3,21.2
KBr rt,17.0
KBr rt,14.8
KBr rt,14.64
KBr rt,17.0
KBr rt,15.0
LiBr rt,28.1
LiBr rt,23.52
LiBr rt,26.1
LiBr rt,27.0
Ca[MoO4],82.0
Ca[MoO4],80.4
Ca[MoO4],79.3
Ca[MoO4],79.9
Ca[MoO4],90.1
Ca[MoO4],88.4
Ca3[PO4]2 rt,79.5
Ca3[PO4]2 rt,80.6
Ca3[PO4]2 rt,83.4
Cd0.51In0.33Te,0.5
Cd0.51In0.33Te,0.45
CeF3,113.23
CeCoIn5,76.1
CeCoIn5,72.8
RuGa2,186.0
CeNi2Ge2 m,86.7
CePt2Si,119.0
CePt3Si,100.0
NdF3,121.18
LaP,70.7825
LaP,80.557
PrCoO3 rt,168.0
CuCrO2 rt,126.8
CuGaS2 rt,96.0
CuGaS2 rt,94.0
CuGaS2 rt,63.0
CuGaS2 rt,122.0
CuGaS2 rt,87.6
CuGaS2 rt,96.08
CuGaS2 rt,97.0
CuGaS2 rt,118.0
CuGaS2 rt,63.0
CuGaS2 rt,94.0
CuGaS2 rt,82.0
CuGaS2 rt,75.1
CuGaS2 rt,85.5
CuGaS2 rt,92.0
Gd2O3 rt,188.0
Cu2GdSi2,154.0
CuInSe2 rt,53.6
CuInSe2 rt,48.2
CuInSe2 rt,63.0
CuInSe2 rt,59.0
CuInTe2 rt,36.0
CuInTe2 rt,45.4
CuInTe2 rt,45.0
CuInTe2 rt,43.0
CuLa2O4 rt,122.0
KI rt,14.1
KI rt,11.7
KI rt,11.51
KI rt,13.4
KI rt,13.0
EuTe hp cub1,40.0
EuTe hp cub1,40.0
EuTe hp cub1,37.2
EuTe hp cub1,43.0
Fe[PO4] rt,31.3
Y3Fe5O12,163.0
Y3Fe5O12,71.3
Y3Fe5O12,79.3
Y3Fe5O12,79.0
Y3Fe5O12,173.5754
PrP,74.0
PrF3 rt,108.11
LiYF4 rt,77.3
LiYF4 rt,81.0
LiYF4 rt,84.8
LiYF4 rt,84.1
LiYF4 rt,84.4
Na1.5Nd1.5F6,75.4
GdMnO3 rt orth,156.0
GdMnO3 rt orth,175.0
GdP rt,94.16
UGe3,136.0
Hf[SiO4],235.0
Ho2O3 rt,206.0
Ho2O3 rt,178.0
ZrMn2 rt,196.0
ZrMn2 rt,180.0
ZrMn2 rt,173.0
ZrMn2 rt,181.0
ZrMn2 rt,195.0
ZrMn2 rt,149.4
LaMnO3 orth,65.7
LaMnO3 orth,95.9
LaMnO3 orth,73.0
LaMnO3 orth,118.4
La2Zr2O7,171.0
Li2O rt,82.0
Li2O rt,90.0
Li2O rt,105.0
Li4[SiO4] tricl,74.06
Lu2O3,214.0
Lu2O3,237.0
Lu2O3,113.5
Zn0.9874Mn0.0126S,129.4
ZnS ht,78.5
Zn0.9Mn0.1S,89.8
Sr[MoO4],73.0
Sr[MoO4],81.79
Sr[MoO4],70.3
Sr[MoO4],69.8
Sr[MoO4],70.1
Sr[MoO4],73.0
Sr[MoO4],71.0
MoSe2 2H,45.7
PrSb rt,56.0
PrSb rt,44.0
SrZrO3 rt orth,147.5
SrZrO3 rt orth,157.37
TmTe,46.0
TmTe,46.0
TmTe,45.0
TmTe,40.0
TmTe,30.0
TmTe,31.6
TmTe,49.0
AgBr0.5Cl0.5,43.093
CuBr rt,36.6
CuBr rt,58.8
CuBr rt,68.8
CuBr rt,43.528
AgI m,24.0
AgI m,38.3
AgI m,19.6
CuCl rt,38.1
CuCl rt,68.6
CuCl rt,98.7
CuCl rt,38.1
CuCl rt,48.38
AgGaTe2,35.7
AgGaTe2,43.0
AgGaTe2,42.0
LaC2 rt,76.3
Al2.67O4 m-gamma cub,219.0
Al2CO hp,186.0
Dy2O3 ht1,140.5
Dy2O3 ht1,179.0
Er2O3 ht,146.9
Ho2O3 ht1,133.1
Ho2O3 ht1,200.0
LaAlO3 ht,265.3
Lu3Al5O12,220.9987
Nb0.35Ni3Al0.65 rt,144.9
V0.2Ni3Al0.8,2.4e-07
Sm2O3 ht1,126.0
Sm2O3 ht1,224.0
Sm2O3 ht1,125.0
Tb2O3 mon,137.2
Yb3Al5O12,219.3696
CdSe rt cub,55.8
CdSe rt cub,52.6
CdSe rt cub,50.4
CdSe rt cub,53.0
CdSe rt cub,53.0
CdSe rt cub,66.5
CdSe rt cub,55.0
CdSe rt cub,52.6
CdSe rt cub,53.0
CdSe rt cub,66.0
CdSe rt cub,55.0
ErAs rt,93.7
ErAs rt,93.7
GdAs rt,86.04
HgI2 rt,704000.0
HgI2 rt,134.0
HgI2 ht1,846500.0
HgI2 ht1,52.4
HgI2 ht1,210.7
BaBiO3 ht2,60.0
BaBiO3 ht2,30.0
BaBiO3 ht2,110.0
BaBiO3 ht2,130.0
BaCl2 lt,69.8
BaTiO3 ht,112.2
GdN,192.0
GdN,140.0
GdN,158.0
GdN,188.47
CuI rt,34.4
GeO2 rt,247.0
[GeO4]3Bi4,48.0
Bi12SiO20,36.0
Bi12SiO20,63.0
SrBi2O4,17.6
UB12 rt,250.0
UB12 rt,249.0
UB2 rt,225.0
UB4 rt,181.0
NdBr3 rt,15.5
NdBr3 rt,18.0
Ca[CrO4] rt,103.7
Ca[CrO4] rt,125.1
Ca[CrO4] rt,81.0
Ca[CrO4] rt,94.0
MoS2 2H,206.527
MoS2 2H,63.361
CaSiO3 rt tricl,101.0
CaSiO3 rt tricl,74.0
CaSiO3 hp1,76.0
CaTiO3 rt,181.0
CaTiO3 rt,148.82186
CaTiO3 rt,177.36
CaTiO3 rt,172.0
CaZrO3 rt,149.0
Cd0.5Mn0.5Te cub,47.1
Cd0.5Mn0.5Te cub,37.12
Zn0.5Cd0.5Se rt,62.4
Cu2CeIn,97.0
Cu2CeIn,97.2
Cu2CeSi2 lt,126.0
TiC0.5N0.5,250.0
TiC0.5N0.5,273.0
CoF2 rt,108.7
LaCoO3 rt,122.0
LaCoO3 rt,165.0
LaCoO3 rt,26.0
LiCoO2 rt rhom,149.0
LiCoO2 rt rhom,168.5
LiCoO2 rt rhom,142.9
Co0.7Pt0.3 ht,248.8
Cr2FeS4 rt,85.4
CuInS2 rt,71.1
CuInS2 rt,64.0
CuInS2 rt,74.0
Cu4YbIn rt,112.0
Cu4YbIn rt,102.0
LaSb,72.0
LaSb,51.7395
LaSb,60.0381
Cu2TbSi2,156.0
Dy[VO4] rt,141.0
Dy[VO4] rt,115.2
Dy[VO4] rt,127.1
EuS rt,61.0
EuS rt,71.8
EuS rt,61.0
EuS rt,33.0
EuS rt,59.0
Gd3Fe5O12,174.0
Gd3Fe5O12,172.3694
GeO2 ht,34.3
TiFeO3 rt,191.0
SrF2 rt,68.5
URh3,133.0
URh3,133.0
Gd3Ga5O12,168.0
Ga2O3 hp1,210.0
Ga2O3 hp1,250.0
Ga2O3 hp1,223.0
Ga2O3 hp1,243.0
Sm3Ga5O12,169.0
Gd5Ge2.1Si1.9,68.5
Gd2O3 ht2,137.2
Gd2O3 ht2,160.0
Tb2O3 trig,136.9
Hf0.5Ti0.5O2,147.0
HgS rt,19.4
HgS rt,37.0
HgS rt,18.0
HgS rt,22.0
HgS rt,55.3
HgS rt,68.6
LiI rt,23.2
LiI rt,17.26
LiI rt,19.2
LiI rt,20.0
Ho2Ti2O7 rt,183.0
Ho2Ti2O7 rt,213.0
TlI ht,14.7
TlI ht,45.0
VO2 rt mon,141.7
Sc2[MoO4]3 rt,32.0
Tl2[MoO4] ht2,24.6
NaV2O5 rt,24.0
NaV2O5 rt,36.2
NaV6O15 rt,53.8
NaV6O15 rt,72.0
Nd2TiO5,100.0
TiPbO3 rt,90.0
Sc2[WO4]3,31.0
Sc2[WO4]3,45.0
Sm2O3 ht2,142.0
Sm2O3 ht2,127.0
Tb[VO4] rt,137.0
Tb[VO4] rt,122.0
Tb[VO4] rt,112.8
Tb[VO4] rt,124.3
Yb2Ti2O7,219.0
Zr0.50Ti0.50O2 ht,144.0
Y[VO4],120.33
Y[VO4],142.82
Y[VO4],140.0
Y[VO4],118.2
Y[VO4],130.5
AlF3 ht,141.0
As2O5 rt,78.4
As2O5 rt,88.62
As2O5 rt,79.29
As2O5 rt,78.1
As2O5 rt,77.16
Sc3AlN,111.3
Sc3AlN,111.4
Sc3AlN,111.4
VN rt,305.3
VN rt,232.4
VN rt,347.0
VN rt,345.0
LiBaF3,75.9
BP rt,171.0
BP rt,164.6
BP rt,158.0
BP rt,167.9
BP rt,165.0
BP rt,165.0
BP rt,166.0
BP rt,160.0
BP rt,176.0
BP rt,259.0
BP rt,173.0
BP rt,167.0
BP rt,166.0
BP rt,159.0
Bi4[SiO4]3,230.0
Bi[VO4] ht,142.0
Bi[VO4] ht,127.5
Bi[VO4] ht,141.3
ErFe2H3 hp,85.85
MgFe2O4,170.5
MgFe2O4,179.0
MgFe2O4,179.0
Mg0.5Fe0.5O,177.0
Mg0.5Fe0.5O,166.0
Na1.5Gd1.5F6,72.4
SnI4 hp,7.9
K[OH] lt,23.2
Eu2As2 rt,46.0
Mo3Te4,35.66
Fe0.5Co0.5Si,178.0
Cu0.5Fe2.5O4 ht,103.19
Cu1.5Zr0.75Ti0.75 hex,120.4
Er[VO4] rt,141.0
Er[VO4] rt,119.6
Er[VO4] rt,132.2
LaFe4Sb12,115.82
Mn0.175Fe0.65Ni0.175,100.0
Mn0.175Fe0.65Ni0.175,150.0
Mo3Fe3N,368.0
Fe2NiO4,112.5
Fe2NiO4,91.5
TmGa2 rt,86.0
[NH2OH],8.9
U0.1Zr0.8Nb0.1,106.0
U0.1Zr0.8Nb0.1,115.0
Zr[SiO4] rt,228.0
Zr[SiO4] rt,230.0
Zr[SiO4] rt,215.0
Zr[SiO4] rt,215.0
Zr[SiO4] rt,215.5
SrZrO3 ht3,160.0
Al0.37Ga0.63As,74.8
Al4Bi2O9,122.0
Al4Bi2O9,108.0
Al4Bi2O9,120.0
Al4Bi2O9,148.0
Mg0.16Cd0.84 ht,32.3
Al[PO4] rt,34.0
Al[PO4] rt,37.88
Al[PO4] rt,30.23
Al2[WO4]3 ht,48.0
Ga[AsO4] rt,17.6
MnAs rt,73.0
BaMnF4 rt,53.0
Ba[OH]2 ht,35.0
Ba[MoO4],56.0
Ba[MoO4],59.0
Ba[MoO4],57.9
Ba[MoO4],59.7
CaHfO3 ht2,163.0
CaSiO3 rt mon1,101.0
Th3N4,175.0
ZrC0.5N0.5,210.0
Pb[CrO4] ht1,57.0
Cs[N3] rt,18.0
US rt,105.0
US rt,106.4
US rt,109.0
US rt,92.0
US rt,103.0
CuGeO3 rt,52.47
Eu3Fe5O12,155.0
Eu3Fe5O12,172.3812
FeGaO3,230.0
Mn3.6Fe0.4N0.9,490.0
Mn3.6Fe0.4N0.9,266.0
ZnFe2O4,9.0
ZnFe2O4,6.53
ZnFe2O4,120.4
ZnFe2O4,174.0
ZnFe2O4,185.0
ZnFe2O4,185.0
ZnFe2O4,120.4
LiLuF4 rt,85.0
NaTh2F9,99.0
K[N3] rt,18.6
La4.67[SiO4]3O,145.8
Na[NO3] rt,38.2
Na[NO3] rt,382.0
Y[PO4],145.0
Y2[WO4]3,27.0
Y2[WO4]3,24.2
ZnTe0.5Se0.5 tf,55.0
ZnTe0.5Se0.5 tf,49.1
ZnTe0.5Se0.5 tf,48.9
Ga4Bi2O9,102.0
Ga4Bi2O9,78.0
Ga4Bi2O9,91.0
Ga4Bi2O9,141.0
Ga4Bi2O9,85.0
Ga4Bi2O9,101.9
Ga4Bi2O9,109.0
TiO2 ana,194.0
TiO2 ana,183.0
CaV2O5,61.65
CdCr2Se4 rt,103.3
CdCr2Se4 rt,101.2
CdCr2Se4 rt,92.0
Cd3P2 tet2,64.7
Cd3P2 tet2,66.3
ReS2 tricl,23.0
ReS2 tricl,49.0
NbCr2 ht2,192.0
NdCrO3 orth,338.0
Er2O3 hp,147.1
KMnF3 rt,77.8
KMnF3 rt,62.68
NaZnF3,64.98
NaZnF3,92.93
HoTe,60.0
SmSe,40.0
SmSe,40.0
SmSe,40.0
SmSe,52.0
SmSe,52.0
YbSe,61.0
YbSe,61.0
YbSe,61.0
YbSe,60.0
SmTe rt,40.0
SmTe rt,40.0
SmTe rt,40.0
SmTe rt,40.0
SmTe rt,43.0
KNbO3 ht2,247.0
Lu[VO4],147.0
Pb[MoO4],64.0
Pb[MoO4],73.1
Pb[MoO4],71.6
Pb[MoO4],72.4
Pb[MoO4],69.9
Pb[MoO4],67.9
Pb[WO4] rt,83.0
Pb[WO4] rt,794.0
Pb[WO4] rt,67.0
Pb[WO4] rt,64.0
Pb[WO4] rt,66.0
Pb[WO4] rt,33.9
Pb[WO4] rt,64.1
Pb[WO4] rt,69.4
Pb[WO4] rt,67.4
V2AlC,201.0
V2AlC,175.0
V2AlC,202.0
V2AlC,202.0
CeTe rt,53.0
CeTe rt,58.18
TiCrMn,115.0
BaClF,55.6
BaZnF4 rt,55.0
Ba[OH]2 rt,40.0
Ca3GeO ht,58.39
Ca3GeO ht,57.71
Y2O3 ht1-hp1,137.4
Y2O3 ht1-hp1,207.0
Y2O3 ht3-hp3,292.0
CdGa2Se4,48.3
CdGa2Se4,44.3
Fe2CoO4 rt,30.0
Fe2CoO4 rt,176.1
Fe2CoO4 rt,179.0
Fe2CoO4 rt,179.0
Fe2CoO4 rt,129.9
Eu[WO4],65.0
Eu[WO4],65.0
Eu[WO4],72.5
Eu[WO4],70.5
Ho3Fe5O12 rt,173.6912
Lu3Fe5O12,173.6506
Yb3Fe5O12,172.8372
Gd2Ti2O7 rt,176.0
MgMn2O4 rt,156.0
Sr3[PO4]2 rt,89.5
Sr3[PO4]2 rt,104.4
Sr3[PO4]2 rt,79.6
Sr3[PO4]2 rt,116.4
Tb2Ti2O7 ht,186.0
Tb2Ti2O7 ht,199.0
Ag2HgI4 rt,24.0
SrAl2O4 rt,86.0
ZnSiAs2 rt,93.0
ZnSiAs2 rt,89.0
ZnSnAs2 rt,70.0
ZnSnAs2 rt,70.0
BaH2 rt,31.2
LaB3O6 mon,125.95
LuB12 rt,232.0
LuB12 rt,223.0
SrH2 rt,57.0
SrH2 rt,41.4
Ca[WO4],74.0
Ca[WO4],72.0
Ca[WO4],75.0
Ca[WO4],81.2
Ca[WO4],79.8
Ca[WO4],80.4
Ca[WO4],89.8
Ca[WO4],88.1
Fe2CoO4 hp1,94.0
CuGaTe2 rt,51.0
CuGaTe2 rt,50.0
ErP rt,102.95
LiGaO2,95.69
ZnGa2O4 rt,156.0
ZnGa2O4 rt,233.0
LaNbO4 ht,115.0
LaNbO4 ht,108.5
LaNbO4 ht,119.4
Mo6SnS8,84.0
Mo6SnS8,76.0
NaNbO3 rt,157.5
SrTiO3 rt,179.9
SrTiO3 rt,194.0
Sr[WO4] tet,66.0
Sr[WO4] tet,63.0
Sr[WO4] tet,62.0
Sr[WO4] tet,63.0
Sr[WO4] tet,72.5
Sr[WO4] tet,70.6
WSe2 2H,72.0
WSe2 2H,72.7
LaGa,60.0
LaGa,57.0
HgS ht1,61.0
Mg0.79Al0.80B14,196.0
Mg0.79Al0.80B14,190.0
Zr3Al3C5,205.0
Cu2EuSi2,103.0
Sr2Fe2O5 rt,133.0
UFeSi,190.0
Cr2AlC,165.0
Cr2AlC,193.0
Cr2AlC,221.0
Cr2AlC,193.0
Na3AlH6 rt,31.9
NaAlH4 rt,27.0
CaSe rt,60.0
Y3Ga5O12,175.0
Ac,50.0
Th3As4,100.5
UAs rt,98.0
UAs rt,100.0
UAs rt,100.7
UAs rt,91.0
UAs2 rt,101.0
CsAu rt,11.9
CsAu rt,25.0
KAu5,91.1
LiAu m,45.3
LiAu m,25.0
RbAu,13.9
RbAu5,76.0
EuB6,159.0
EuB6,157.0
Np ht1,200.0
Np ht1,140.0
Np ht2,200.0
Np ht2,120.0
Np rt,170.0
Np rt,170.0
Np rt,130.0
Np rt,200.0
Np rt,130.0
Np rt,118.0
OsB2 orth,365.0
OsB2 orth,364.0
OsB2 orth,342.0
Pa ht,90.0
Pa rt,79.0
Pa rt,157.0
TmB12,233.0
TmB12,220.0
B rhom2,243.8
B rhom2,194.2
B rhom2,215.1
B rhom2,208.2
B rhom2,224.0
B rhom2,432.3
B rhom2,199.5
BaSe rt,46.8
BaSe rt,40.0
BaSe rt,43.0
BaTe rt,35.4
BaTe rt,29.3
BaTe rt,29.4
BaTe rt,36.0
Be13Ce,89.0
Be13Ce,90.5
Be13Ce,85.5
UBi,108.5
UBi,91.0
La2C3,89.0
La2C3,250.0
CeSe,76.0
CeSe,76.0
CeSe,74.39
Mn0.5Co0.5 ht,107.0
Tc rt,363.7
Tc rt,267.0
Tc rt,348.6
Tc rt,290.0
Tc rt,281.0
Tc rt,270.0
ZnDy rt,79.2
ScH2 hp,149.0
ScH2 hp,114.0
ScH2 hp,98.0
ScD2 rt,106.0
SmH3,70.0
SmH3,70.0
UH3 ht,33.0
YH2,87.0
YD2 rt,81.0
YH2,60.4
YH3 rt,142.0
YH3 rt,142.0
YH3 rt,71.9
Mg0.968In0.032,33.3
Mg0.968In0.032,32.3
Tl0.194In0.806 rt,28.1
Tl0.194In0.806 rt,40.4
IrSb3,136.0
LaSe,74.0
LaSe,74.8
LaSe,76.0
LaTe,55.0
LaTe,59.4
LaTe,54.0
LaTe,64.0
NpO2 rt,200.0
NpO2 rt,200.0
Th3P4 rt,111.0
ThP rt,137.0
ThP rt,137.0
ThP rt,107.4
Tl0.5P1.5,46.75
UPt3,250.0
UPt3,260.0
USb,62.0
USb,73.0
USb,71.0
TmSe ht2,38.0
TmSe ht2,43.0
TmSe ht2,68.0
TmSe ht2,63.0
USe rt,74.0
USe rt,6.5
USe rt,89.0
ThSi,95.3
ThSi,97.1
SrTe rt,39.6
SrTe rt,42.0
UTe rt,48.0
UTe rt,44.6
UTe rt,34.0
UTe rt,34.0
UTe rt,71.0
LuH3,90.0
LuH3,90.0
CsH rt,8.0
CsH rt,7.6
PuTe,34.0
PuTe,37.0
Yb lt/hp2,29.0
Yb lt/hp2,19.0
Yb lt/hp2,13.0
NpGa3,75.0
NpGa3,96.0
NpGa3,97.0
[H2] lt1/hp1,0.17
[D2] lt3 lt2,0.315
[H2] hp3,92.0
[H2] lt1/hp1,0.172
[H2] lt1/hp1,0.362
[H2] lt1/hp1,0.066
[D2] lt3 lt2,0.35
[D2] lt3 lt2,0.46
[D2] lt3 lt2,0.22
[H2] lt1/hp1,173.0
[H2] lt1/hp1,173.0
[H2] lt1/hp1,173.0
PbO2 hp2,221.0
PbO2 hp2,225.0
PbO2 hp2,141.0
PbO2 hp2,141.0
Cr8O21 rt,21.424
C dia,517.0
C dia,469.0
C dia,473.0
C dia,464.0
C dia,432.0
C dia,429.0
C dia,442.0
C dia,445.0
C dia,456.0
C dia,480.0
C dia,473.0
C dia,438.5
C dia,557.14
C dia,464.4
C dia,374.0
C dia,419.0
C dia,438.0
C dia,459.0
C dia,444.0
C dia,442.0
C dia,418.0
C dia,436.5
C dia,490.0
C dia,467.0
VCo2Ga,198.0
CuCr2Se4,112.4
CuCr2Se4,69.1
CuCr2Se4,96.0
Cr2FeS4 ht-hp,53.7
Ti5Cr8Fe16,200.0
CuGaSe2 rt,91.0
CuGaSe2 rt,66.0
CuGaSe2 rt,60.3
CuGaSe2 rt,74.3
CuGaSe2 rt,71.0
NiH hp,176.0
EuSe rt,52.0
EuSe rt,67.5
EuSe rt,52.0
EuSe rt,53.0
EuNi2Ge2,100.0
EuNi2Ge2,35.0
MnN0.89 ht,373.0
AgInS2 rt,54.1
AgInS2 rt,62.0
AgInS2 rt,62.0
Al3BC3,158.0
Al3BC3,153.0
Zr2Al3C4,196.0
CaAlSi hex,305.52
CaAlSi hex,93.96
CaAlSi hex,90.09
CaAlSi hex,264.56
CaAlSi hex,70.69
CaAlSi hex,58.18
CaAlSi hex,64.43
CaAlSi hex,58.5
CaAlSi hex,53.59
CaAlSi hex,63.41
AgAlS2,73.0
AgAlS2,74.0
MgTe hex,38.0
MgTe hex,37.6
MgTe hex,53.3
MgTe hex,32.5
MgTe rt tf,34.0
MgTe rt tf,38.0
ZnSnP2 rt,83.0
ZnSnP2 rt,82.0
YPd2Sn,125.0
PtSn1.2Sb1.8,56.1
WSi2 tf,270.0
Cd0.1Ga0.6Te,0.5
Cd0.1Ga0.6Te,0.45
CdIn2Se4 1T,49.0
Sn hp1,57.3
Sn hp1,54.8
YMn1.9Al0.1 rt,29.0
U3Al2Si3,100.0
ZnGeAs2 rt,85.0
ZnGeAs2 rt,84.0
RuIn3,90.6
RuIn3,5.02
BN hp2,391.0
BN hp2,397.0
BN hp2,373.0
Y2Co7B3,195.0
Y3Co11B4,192.0
BN hex,369.0
BN hex,36.7
BN hex,25.5
BN hex,36.7
Na[BH4] rt,19.9
LiBaH3,38.2
Hg hp2,35.0
Hg hp2,36.0
Hg hp2,81.0
RbH rt,10.0
Zn0.6Ga0.27Te,0.49
Zn0.6Ga0.27Te,0.53
ZnGeP2 rt,104.0
ZnGeP2 rt,101.0
LaNi5H7 rt,121.0
LaNi5H7 rt,119.0
LaNi5H7 rt,121.0
LiSrH3,42.8
BN rhom,33.4
BN rhom,33.4
Fe5C2 m mon,209.02
Fe5C2 m mon,229.0
HfC0.5N0.5,255.0
Ti3Nb0.75Al2.25 m,121.4
LaNi3.5Al1.5,122.4
TbNiAl,153.0
TbNiAl,153.0
CdFe2O4,4.15
CdFe2O4,161.0
Li2ZnSi,42.0
Li2ZnSi,22.0
EuH2 rt,10.17
URu2Si2,215.0
URu2Si2,247.0
TiNiSn cub,111.0
TiNiSn cub,143.0
TlN,112.67
TbN,176.0
TbN,139.9
TbN,180.6
ZrNiSn,119.0
ZrNiSn,129.0
Zn0.5In0.5Te,0.49
Zn0.5In0.5Te,0.53
La0.5Sm0.5S,10.0
Mg2[SiO4] wad,203.0
Mg2[SiO4] wad,196.0
Y2C3 hp-ht,140.0
Y2C3 hp-ht,117.0
La2Ti2O7 rt,121.0
Mg0.33Nb0.67PbO3 rt,102.7
Mg0.33Nb0.67PbO3 rt,148.0
Ba2Cu3YO7 rt,79.23
Ba2Cu3YO7 rt,96.71
Ba2Cu3YO7 rt,144.2
Ba2Cu3YO7 rt,207.6
Ba2Cu3YO7 rt,209.9
Ba2Cu3YO7 rt,180.0
Ba2Cu3YO7 rt,38.8
Ba2Cu3YO7 rt,170.0
Ba2Cu3YO7 rt,56.0
Ba2Cu3YO7 rt,123.0
Ba2Cu3YO7 rt,112.0
La2SO2,109.0
SrMnO3 3C,166.0
CuAlS2,94.0
CuAlS2,93.0
CuAlS2,94.0
NaZr2[PO4]3,47.0
NaZr2[PO4]3,44.7
Li4[SiO4] rt,73.94
SrCeO3 orth,64.2
SrCeO3 orth,110.1
LaAlO3 rt,177.0
LaAlO3 rt,196.0
LaAlO3 rt,10.0
CuGaO2,170.0
CuGaO2,202.0
BaTiO3 rt tet,177.4
Hf[MoO4]2 rt,19.0
YCrO3 ht orth,208.4
Ba2Cu3GdO7,88.5
BaF2 hp2,133.0
BaF2 hp2,125.0
Ba2Cu3DyO7,124.0
Ce[PO4] mon,128.0
Ce[PO4] mon,122.0
Ce[PO4] mon,109.0
Ca[OH]2,33.1
Ba2Cu4YO8 lt,199.5
Ba2Cu4YO8 lt,172.3
Ba2Cu4YO8 lt,117.75
Sr1.9CuBi2.1O6,12.0
Sr1.9CuBi2.1O6,18.0
Sr1.9CuBi2.1O6,170.0
Sr0.14Ca0.86CuO2,118.0
Cu0.5Ga0.5S ht,94.0
Al2O3 m-kappa,229.2
Zr2[WO4][PO4]2,61.3
Zr2[WO4][PO4]2,60.0
La2Sn2O7,190.0
CaCuO2 ht-hp1,2.134e-07
Sr0.6Pr0.4MnO3 rt,225.0
Sr0.6Pr0.4MnO3 rt,225.0
CaMgSi2O6,108.0
Pr2SO2,119.0
SrRuO3 rt,192.0
SrRuO3 rt,192.0
RbFe[MoO4]2 rt,7.89
RbFe[MoO4]2 rt,45.0
TiO2 bro,255.0
Y2SO2,142.0
Ca3Al2[SiO4]3,166.0
Ca3Al2[SiO4]3,159.7
Ca3Al2[SiO4]3,166.1
Ca3Al2[SiO4]3,-0.018
Cd[CO3],101.0
Cd[CO3],89.1
CeO2 hp,302.0
Sr2CuWO6 rt,185.0
BaFe2As2 lt,55.958
BaFe2As2 lt,69.0
BaFe2As2 lt,82.9
BaFe2As2 rt,55.056
BaFe2As2 rt,72.503
BaFe2As2 rt,71.0
BaFe2As2 rt,59.0
BaFe2As2 rt,69.0
BaFe2As2 rt,57.7
BaFe2As2 hp,104.4
BaFe2As2 rt,65.7
BaFe2As2 rt,153.0
Ca2La2MnO6[O2],274.0
CuMn2O4 ht,198.0
ZnAl2O4,260.0
ZnAl2O4,183.0
CuAlTe2,53.0
CuAlTe2,52.0
CuAlSe2,79.12
CuAlSe2,85.0
CuAlSe2,73.0
CuAlSe2,74.0
Li0.5Al0.5Si0.5O2 hex,71.0
Na[ReO4],42.0
K[ReO4],26.0
K[ReO4],34.9
K[ReO4],18.7
Tl[ReO4] hp,28.0
Tl[ReO4] hp,26.0
Tl[ReO4] hp,26.0
Tl[ReO4] hp,30.9
Tl[ReO4] hp,16.5
Na0.5Y0.5[WO4],80.0
RbNdW2O8 mon,143.0
OsSi2 stab,222.0
Tc stab,299.6
OsO2 rt,302.0
ThTe hp,102.0
ThTe hp,102.0
YSe,82.0
ThS rt,145.0
ThS rt,145.0
ThS rt,145.0
UP2 ht,124.0
ErS rt,105.0
YS,93.0
YS,102.0
TmS,85.0
TmS,85.0
TmS,78.0
ReH0.23 lt,370.0
CmBi rt,53.0
CmBi rt,69.24
CmBi rt,53.0
AmBi rt,75.0
NpAl2,65.0
NpAl2,66.0
NpAl2,46.0
NpAl2,56.0
PuAs,69.0
PuAs,69.0
NpTe rt,62.0
NpTe rt,62.0
NpSb rt,55.0
NpSb rt,54.5
PuSb rt,68.0
PuSb rt,68.0
PrRu4Sb12,111.0
PrRu4Sb12,111.0
CeOs4Sb12,85.0
LaRu4Sb12,98.0
LaRu4Sb12,98.0
CeRu4Sb12,97.0
CeRu4Sb12,97.0
CeRu4Sb12,89.0
YbMn2Ge2,37.0
YbMn2Ge2,85.0
YbRh2Si2,189.0
YbNiSn,146.0
LaRh3B,166.0
EuNi2Si2,160.0
Cu2LaSi2,142.0
VCo2Al,193.0
ZnCr2Se4 rt,119.7
ZnCr2Se4 rt,79.0
ZnCr2Se4 rt,98.0
MgIn2S4,79.0
AgAlSe2,59.0
AgAlSe2,59.0
AgAlTe2,43.0
AgAlTe2,43.0
CdAl2S4,44.6
CdAl2Se4,40.1
CdAl2Se4,31.479
HgAl2Se4 rt,66.0
CdSnAs2 rt,59.0
CdSnAs2 rt,59.0
ThFe4P12,178.97
Mn3SnC,240.4
Mn3SnC,281.37
Mn3SnC,237.995
Mn3SnC,286.148
ZnGeN2 orth,197.0
ZnGeN2 orth,191.0
ZnGeN2 orth,221.0
Ti3GeC2,197.0
Ti3GeC2,191.0
Ti3GeC2,148.0
Zn0.5Mn0.5Te cub,54.18
ZnSe0.5S0.5,62.43
YNi2B2C,0.1071
Sr0.9CuLa0.1O2 hp,117.0
K0.5Ba0.5BiO3 rt,200.0
K0.5Ba0.5BiO3 rt,200.0
TiClO rt,67.0
TiClO rt,130.0
TiClO rt,590.0
Nd3Ga5O12,167.0
Ba2CuWO6,153.0
Sr[SO4] rt,82.0
BaLaGa3O7,115.0
BaLaGa3O7,107.0
BaLaGa3O7,112.0
Er2Sn2O7,200.0
Ag0.16Ge0.67Sb0.17Te rt,50.0
MnFe2O4 rt,90.1
CuLaNdO4,365.0
Mn3SnN,247.57
Mn3SnN,291.37
Mn3SnN,245.297
Mn3SnN,286.148
SmNiO3 ht,167.0
In2O3 hp1,183.61
In2O3 hp1,182.0
FeGaO3 hp1,223.0
Tb3Fe5O12 rt,173.3527
Na3Li3In2F12,36.2
Lu2O3 hp,159.0
Lu2O3 hp,218.0
Lu2O3 hp,165.0
CeTi2O6,161.0
CeTi2O6,199.0
LaCrO3 rt,188.0
Cd[OH]2 hp2,37.6
SiO2 cri m,17.2
SiO2 cri m,14.0
SiO2 cri m,11.9
Zn0.5Fe2Ni0.5O4,301.8
Zr0.5Ti0.5PbO3 rt tet,83.9
BaBiO3 mon,215.0
BaBiO3 mon,215.0
KTi[PO4]O rt,58.0
KTi[PO4]O rt,75.0
KTi[PO4]O rt,122.0
Ca0.5Nd0.5MnO3 rt,47.24
Cu3CdTi4O12,316.0
Cu3CdTi4O12,235.0
Zn0.5Fe2Co0.5O4,15.0
Zn0.5Fe2Co0.5O4,58.2
Ba2CuHgO4.1,488.0
Ba2CuHgO4.1,134.0
Ba2CuHgO4.1,104.0
Ba2CuHgO4.1,65.4
Ba2CuHgO4.1,62.6
Ba2CuHgO4.1,88.0
AlO[OH] dia,137.6
AlO[OH] dia,141.3
AlO[OH] dia,167.5
CsRb2[C60],12.94
MnPtSb,39.0
MnPtSb,33.0
PrAs,100.0
AgGaSeS,8.15
MnO lt,157.0
Tb0.25Ho0.75Fe1.95,13.5
Tb0.25Ho0.75Fe1.95,4.0
NdGaO3 rt,177.3
NdGaO3 rt,234.0
NdGaO3 rt,134.3
NdGaO3 rt,189.0
NdGaO3 rt,186.5
Sr0.6CuLa1.4O4,147.0
Mg0.5Zn0.5Se,49.1
Fe hp,898.0
Fe hp,1770.0
La2.4Nd0.1Lu2.5Ga3O12,154.0
NpSn3,72.0
NpSn3,60.0
NpSn3,64.0
NpAl3,73.0
NpAl3,74.0
Cu0.5Cd0.5Fe2O4,119.0
UCoGe rt,341.0
UCoGe rt,309.0
UCoGe rt,309.0
ScPd2Sn,125.0
LuPd2Sn,125.0
TmPd2Sn,125.0
YbPd2Sn,125.0
CrFeNiO4,85.7
CaCu3Ti4O12,212.0
LiGaO2 hp,142.29
PrAlO3 rt,193.0
PrAlO3 rt,195.0
PrAlO3 rt,189.8
Zr[GeO4],230.0
Zr[GeO4],238.0
Zr[GeO4],232.3
Zr[GeO4],233.6
Ce2SO2,114.0
CaMnO3 rt,52.8
CaMnO3 rt,66.5
CaMnO3 rt,67.5
HfO2 ht1,220.0
ZrO2 hp3,197.3
ZrO2 hp3,298.0
ZrO2 hp3,251.0
ZrO2 hp3,296.0
BaO hp2,33.0
Lu5Ir4Si10 lt,137.0
Si hp1,102.0
Si hp1,115.0
Si hp3,310.0
Si m-hp1,6.66
Si m-hp1,99.1
Si m-hp1,103.4
Si m-hp1,107.3
Si m-hp1,94.37
Si m-hp1,120.0
Sr0.1CuLa1.9O4 rt,137.4
BaPb0.5Bi0.5O3 rt,171.0
CeVO3 tet,120.0
CeVO3 tet,92.0
CeVO3 tet,126.0
CeVO3 tet,90.0
HoMn2O5 lt1,173.0
Ca0.5La0.5MnO3 rt orth,60.7
Ca0.5La0.5MnO3 rt orth,82.6
Ca0.5La0.5MnO3 rt orth,70.3
Ca0.5La0.5MnO3 rt orth,225.0
Ca0.5La0.5MnO3 rt orth,186.0
CsCuCl3 rt,15.9
CsCuCl3 rt,15.6
CsCuCl3 rt,42.7
CsCuCl3 rt,61.8
CsCuCl3 rt,31.8
Sr2MoFeO6 rt,284.0
Sr2MoFeO6 rt,266.0
