Repository: fedeotto/data-aggregation-mi

# DataAggregationMI
This repository contains the code and data accompanying our paper '**Not as simple as we thought: a rigorous examination of data aggregation in materials informatics**' (https://chemrxiv.org/engage/chemrxiv/article-details/64d212414a3f7d0c0dced297).

### Data
MPDS data used to reproduce the experiments can be obtained by using `retrieve_mpds.py` script, given that access to the API is provided. For more info visit https://mpds.io/developer/. Examples of data aggregation can still be reproduced using Materials Project (`mp`) and AFLOW (`aflow`) data assessed in this work.

File: datasets/rho_te.csv (part 1 of 2)
formula,Temperature,Rho (Ohm.cm)
CaMnO3,300.0,50
CaMnO3,400.0,50
CaMnO3,700.0,2.417491884
CaMnO3,1000.0,0.177489866
Ca0.98La0.02MnO3,300.0,0.046114613
Ca0.98La0.02MnO3,400.0,0.046114613
Ca0.98La0.02MnO3,700.0,0.065049112
Ca0.98La0.02MnO3,1000.0,0.041084466
Ca0.96La0.04MnO3,300.0,0.015255507
Ca0.96La0.04MnO3,400.0,0.015255507
Ca0.96La0.04MnO3,700.0,0.02167829
Ca0.96La0.04MnO3,1000.0,0.022216199
Ca0.94La0.06MnO3,300.0,0.012167108
Ca0.94La0.06MnO3,400.0,0.012167108
Ca0.94La0.06MnO3,700.0,0.017025942
Ca0.94La0.06MnO3,1000.0,0.018839701
Ca0.92La0.08MnO3,300.0,0.009966115
Ca0.92La0.08MnO3,400.0,0.009966115
Ca0.92La0.08MnO3,700.0,0.013632206
Ca0.92La0.08MnO3,1000.0,0.015706625
NiO,700.0,152.9285824
NiO,1000.0,14.64759355
Li0.0024Ni0.9976O,400.0,28.86769359
Li0.0024Ni0.9976O,700.0,0.262887397
Li0.0024Ni0.9976O,1000.0,0.046604403
Li0.0066Ni0.9944O,400.0,5.08646999
Li0.0066Ni0.9944O,700.0,0.031620853
Li0.0066Ni0.9944O,1000.0,0.028478426
Li0.0184Ni0.9816O,400.0,0.064272309
Li0.0184Ni0.9816O,700.0,0.019804922
Li0.0184Ni0.9816O,1000.0,0.006660716
Li0.0242Ni0.9758O,400.0,0.012343256
Li0.0242Ni0.9758O,700.0,0.004865541
Li0.0242Ni0.9758O,1000.0,0.003874392
CaMnO3,300.0,5.007604258
CaMnO3,400.0,2.925074959
CaMnO3,700.0,0.643244379
CaMnO3,1000.0,0.110571194
Ca0.98Bi0.02Mn0.98Nb0.02O3,300.0,0.02032591
Ca0.98Bi0.02Mn0.98Nb0.02O3,400.0,0.021537238
Ca0.98Bi0.02Mn0.98Nb0.02O3,700.0,0.025914331
Ca0.98Bi0.02Mn0.98Nb0.02O3,1000.0,0.026637901
Ca0.96Bi0.04Mn0.96Nb0.04O3,300.0,0.008864209
Ca0.96Bi0.04Mn0.96Nb0.04O3,400.0,0.009823585
Ca0.96Bi0.04Mn0.96Nb0.04O3,700.0,0.012502015
Ca0.9Bi0.1Mn0.9Nb0.1O3,1000.0,0.014545545
Ca0.9Bi0.1Mn0.9Nb0.1O3,300.0,0.007325377
Ca0.9Bi0.1Mn0.9Nb0.1O3,400.0,0.007257717
Ca0.9Bi0.1Mn0.9Nb0.1O3,700.0,0.007633259
Ca0.9Bi0.1Mn0.9Nb0.1O3,1000.0,0.008303286
CaMn0.98Nb0.02O3,300.0,0.02
CaMn0.98Nb0.02O3,400.0,0.0215409
CaMn0.98Nb0.02O3,700.0,0.028358
CaMn0.98Nb0.02O3,1000.0,0.0308794
CaMn0.98Ru0.02O3,400.0,0.0183658
CaMn0.98Ru0.02O3,700.0,0.0241829
CaMn0.98Ru0.02O3,1000.0,0.0279999
CaMn0.96Ru0.04O3,400.0,0.00752127
CaMn0.96Ru0.04O3,700.0,0.0101835
CaMn0.96Ru0.04O3,1000.0,0.0126982
CaMn0.94Ru0.06O3,400.0,0.00660169
CaMn0.94Ru0.06O3,700.0,0.00892335
CaMn0.94Ru0.06O3,1000.0,0.0113926
CaMn0.9Ru0.1O3,400.0,0.00395648
CaMn0.9Ru0.1O3,700.0,0.00529042
CaMn0.9Ru0.1O3,1000.0,0.00673792
CaMn0.82Ru0.18O3,400.0,0.00310502
CaMn0.82Ru0.18O3,700.0,0.00403027
CaMn0.82Ru0.18O3,1000.0,0.00504634
CaGd0.98Mn0.02O3,300.0,0.03054545
CaGd0.98Mn0.02O3,400.0,0.027541002
CaGd0.98Mn0.02O3,700.0,0.022105261
CaGd0.98Mn0.02O3,1000.0,0.022702713
CaGd0.96Mn0.04O3,300.0,0.014867258
CaGd0.96Mn0.04O3,400.0,0.012873558
CaGd0.96Mn0.04O3,700.0,0.011666665
CaGd0.96Mn0.04O3,1000.0,0.010566033
CaGd0.94Mn0.06O3,300.0,0.014545455
CaGd0.94Mn0.06O3,400.0,0.011351356
CaGd0.94Mn0.06O3,700.0,0.008659808
CaGd0.94Mn0.06O3,1000.0,0.008865405
Nd1.4Bi0.6Ru2O7,400.0,0.00175816
Nd1.4Bi0.6Ru2O7,700.0,0.00192802
Nd1.4Bi0.6Ru2O7,1000.0,0.00203743
NdBiRu2O7,400.0,0.00117083
NdBiRu2O7,700.0,0.00134069
NdBiRu2O7,1000.0,0.00153071
Yb1.4Bi0.6Ru2O7,400.0,0.00321831
Yb1.4Bi0.6Ru2O7,700.0,0.00310001
Yb1.4Bi0.6Ru2O7,1000.0,0.00297746
YbBiRu2O7,400.0,0.00169298
YbBiRu2O7,700.0,0.00176901
YbBiRu2O7,1000.0,0.00181126
Bi2Ru2O7,400.0,0.00049075
Bi2Ru2O7,700.0,0.00057405
Bi2Ru2O7,1000.0,0.00068672
Y0.5Bi1.5Ru2O7,400.0,0.00101116
Y0.5Bi1.5Ru2O7,700.0,0.001050437
Y0.5Bi1.5Ru2O7,1000.0,0.001190611
YBiRu2O7,400.0,0.0019954
YBiRu2O7,700.0,0.001901516
YBiRu2O7,1000.0,0.001998573
Y2Ru2O7,400.0,5.732274775
Y2Ru2O7,700.0,0.284067795
Y2Ru2O7,1000.0,0.084481186
Nd2Ru2O7,300.0,2
Nd2Ru2O7,400.0,0.25
Nd2Ru2O7,700.0,0.017
Nd2Ru2O7,1000.0,0.0101
Nd2Ru2O7,300.0,1.536
Nd2Ru2O7,400.0,0.38
Nd2Ru2O7,700.0,0.031
Ca0.9Nd0.1MnO3,400.0,0.011934
Ca0.9Nd0.1MnO3,700.0,0.0174057
Ca0.9Nd0.1MnO3,1000.0,0.0213208
Ca0.9Tb0.1MnO3,400.0,0.0107547
Ca0.9Tb0.1MnO3,700.0,0.0153302
Ca0.9Tb0.1MnO3,1000.0,0.0183962
Ca0.9Ho0.1MnO3,400.0,0.00698113
Ca0.9Ho0.1MnO3,700.0,0.00981132
Ca0.9Ho0.1MnO3,1000.0,0.0125
Ca0.9Yb0.1MnO3,400.0,0.0040566
Ca0.9Yb0.1MnO3,700.0,0.00599057
Ca0.9Yb0.1MnO3,1000.0,0.00825472
CaMnO3,400.0,0.460937
CaMnO3,700.0,0.233107
CaMnO3,1000.0,0.0834071
Ca0.9Tb0.1MnO3,300.0,0.00576296
Ca0.9Tb0.1MnO3,400.0,0.00638941
Ca0.9Tb0.1MnO3,700.0,0.00831725
Ca0.9Tb0.1MnO3,1000.0,0.0102451
Ca0.7Tb0.3MnO3,300.0,0.00607036
Ca0.7Tb0.3MnO3,400.0,0.00549942
Ca0.7Tb0.3MnO3,700.0,0.00525905
Ca0.7Tb0.3MnO3,1000.0,0.00558501
Ca0.9Ho0.1MnO3,300.0,0.00669346
Ca0.9Ho0.1MnO3,400.0,0.00739839
Ca0.9Ho0.1MnO3,700.0,0.00949715
Ca0.9Ho0.1MnO3,1000.0,0.0115796
Ca0.7Ho0.3MnO3,300.0,0.00511856
Ca0.7Ho0.3MnO3,400.0,0.0043952
Ca0.7Ho0.3MnO3,700.0,0.00376682
Ca0.7Ho0.3MnO3,1000.0,0.00422589
Ca0.9Y0.1MnO3,300.0,0.00437499
Ca0.9Y0.1MnO3,400.0,0.00477637
Ca0.9Y0.1MnO3,700.0,0.00591553
Ca0.9Y0.1MnO3,1000.0,0.00710372
Ca0.7Y0.3MnO3,300.0,0.00762653
Ca0.7Y0.3MnO3,400.0,0.00649209
Ca0.7Y0.3MnO3,700.0,0.00627506
Ca0.7Y0.3MnO3,1000.0,0.00707093
BaPbO3,300.0,0.000433737
BaPbO3,400.0,0.000509409
BaPbO3,700.0,0.000526685
BaPbO3,1000.0,0.000858552
Ba0.8Sr0.2PbO3,300.0,0.000462332
Ba0.8Sr0.2PbO3,400.0,0.000476044
Ba0.8Sr0.2PbO3,700.0,0.000550518
Ba0.8Sr0.2PbO3,1000.0,0.000601159
Ba0.6Sr0.4PbO3,300.0,0.00130601
Ba0.6Sr0.4PbO3,400.0,0.00127204
Ba0.6Sr0.4PbO3,700.0,0.00117492
Ba0.6Sr0.4PbO3,1000.0,0.00068696
Ba0.4Sr0.6PbO3,300.0,0.00412774
Ba0.4Sr0.6PbO3,400.0,0.00395079
Ba0.4Sr0.6PbO3,700.0,0.00351048
Ba0.4Sr0.6PbO3,1000.0,0.00093481
LaNiO3,400.0,0.00284295
LaNiO3,700.0,0.00460122
LaNiO3,1000.0,0.00621929
La0.9Bi0.1NiO3,400.0,0.0026727
La0.9Bi0.1NiO3,700.0,0.0041267
La0.9Bi0.1NiO3,1000.0,0.00608691
Ca0.96Sm0.04MnO3,400.0,0.00603672
Ca0.96Sm0.04MnO3,700.0,0.00825459
Ca0.96Sm0.04MnO3,1000.0,0.0110453
Bi2Te3,300.0,0.00055
Bi2Te3,300.0,0.00045
Sb2Te3,300.0,0.00019
Sb2Te3,300.0,0.000122
Ag0.15Sb0.15Te1.15Ge0.85,300.0,0.000694238
Ag0.15Sb0.15Te1.15Ge0.85,400.0,0.000849855
Ag0.15Sb0.15Te1.15Ge0.85,700.0,0.00121347
Ag0.15Sb0.15Te1.15Ge0.85,1000.0,0.00127604
In0.05Co4Sb12,300.0,0.00597571
In0.05Co4Sb12,400.0,0.00677423
In0.05Co4Sb12,700.0,0.00843493
In0.1Co4Sb12,300.0,0.00292032
In0.1Co4Sb12,400.0,0.00340249
In0.1Co4Sb12,700.0,0.00433546
In0.15Co4Sb12,300.0,0.00187175
In0.15Co4Sb12,400.0,0.00212784
In0.15Co4Sb12,700.0,0.0026883
In0.2Co4Sb12,300.0,0.00149208
In0.2Co4Sb12,400.0,0.00174818
In0.2Co4Sb12,700.0,0.00214537
In0.25Co4Sb12,300.0,0.00113947
In0.25Co4Sb12,400.0,0.00134137
In0.25Co4Sb12,700.0,0.00165666
In0.3Co4Sb12,300.0,0.00151015
In0.3Co4Sb12,400.0,0.00179338
In0.3Co4Sb12,700.0,0.00228108
In0.2Co4Sb12,300.0,0.00113436
In0.2Co4Sb12,400.0,0.00128767
In0.2Co4Sb12,700.0,0.00159808
Na0.02PbTe,300.0,0.000368595
Na0.02PbTe,400.0,0.000569421
Na0.02PbTe,700.0,0.0017124
Na0.02PbTe0.85Se0.15,300.0,0.000413223
Na0.02PbTe0.85Se0.15,400.0,0.000619008
Na0.02PbTe0.85Se0.15,700.0,0.00160579
Na0.02PbTe0.85Se0.15,1000.0,0.00205455
Na0.02PbTe0.75Se0.25,300.0,0.000512397
Na0.02PbTe0.75Se0.25,400.0,0.000690909
Na0.02PbTe0.75Se0.25,700.0,0.00163306
Na0.02PbTe0.75Se0.25,1000.0,0.00198264
Tl0.01Pb0.99Te,300.0,0.00274242
Tl0.01Pb0.99Te,400.0,0.00354545
Tl0.01Pb0.99Te,700.0,0.00872727
Tl0.02Pb0.98Te,300.0,0.00239394
Tl0.02Pb0.98Te,400.0,0.00290909
Tl0.02Pb0.98Te,700.0,0.00536364
Si0.9Ge0.1,300.0,0.001822
Si0.9Ge0.1,400.0,0.00208
Si0.9Ge0.1,700.0,0.00302
Si0.9Ge0.1,1000.0,0.004144
Si0.8Ge0.2,300.0,0.001495
Si0.8Ge0.2,400.0,0.001705
Si0.8Ge0.2,700.0,0.002454
Si0.8Ge0.2,1000.0,0.003342
Si0.79936Ge0.19984B0.0008,300.0,0.00133341
Si0.79936Ge0.19984B0.0008,400.0,0.0015184
Si0.79936Ge0.19984B0.0008,700.0,0.00218446
Si0.79936Ge0.19984B0.0008,1000.0,0.00294846
Si0.7956Ge0.1989P0.0055,300.0,0.00117001
Si0.7956Ge0.1989P0.0055,400.0,0.00133537
Si0.7956Ge0.1989P0.0055,700.0,0.00194253
Si0.7956Ge0.1989P0.0055,1000.0,0.002504
TiNiSn,300.0,0.0075
TiNiSn,400.0,0.0051
TiNiSn,700.0,0.00217
TiNiSn,1000.0,0.0015
Bi2Sr2Co2O8,300.0,0.0021239
Bi2Sr2Co2O8,400.0,0.00238192
Bi2Sr2Co2O8,700.0,0.00276581
Bi2Sr2Co2O8,1000.0,0.0036682
K2Bi8Se13,300.0,0.032463527
K2Bi8Se13,300.0,0.004159267
Ca2Co2O5,300.0,0.00146827
Ca2Co2O5,400.0,0.00146667
Ca2Co2O5,700.0,0.00144731
Ca2Co2O5,1000.0,0.00137846
WO2.9,300.0,0.00123823
WO2.9,400.0,0.00119115
WO2.9,700.0,0.00105367
WO2.9,1000.0,0.00117232
WO2.722,300.0,6.45796E-05
WO2.722,400.0,9.78533E-05
WO2.722,700.0,0.00020161
WO2.722,1000.0,0.000304651
La2CuO4,300.0,0.0725764
La1.61Sr0.39Cu0.94Ti0.06O4,300.0,0.0032
La1.85Sr0.15Cu0.94Ti0.06O4,300.0,12.61
La1.73Sr0.27Cu0.94Ti0.06O4,300.0,0.0039
La1.69Sr0.31Cu0.94Ti0.06O4,300.0,0.0035
La1.67Sr0.34Cu0.94Ti0.06O4,300.0,0.0032
La1.95Sr0.05CuO4,300.0,0.00818141
La1.95Sr0.05CuO4,400.0,0.0107975
La1.95Sr0.05CuO4,700.0,0.0158385
La1.95Sr0.05CuO4,1000.0,0.0191756
La1.9Sr0.1CuO4,300.0,0.00280286
La1.9Sr0.1CuO4,400.0,0.00381517
La1.9Sr0.1CuO4,700.0,0.00608328
La1.9Sr0.1CuO4,1000.0,0.00818462
La1.85Sr0.15CuO4,300.0,0.00112686
La1.85Sr0.15CuO4,400.0,0.00148762
La1.85Sr0.15CuO4,700.0,0.00253868
La1.85Sr0.15CuO4,1000.0,0.00376365
La1.725Sr0.28CuO4,300.0,0.00047135
La1.725Sr0.28CuO4,400.0,0.000676029
La1.725Sr0.28CuO4,700.0,0.00136142
La1.725Sr0.28CuO4,1000.0,0.00222519
TlCr5Se8,300.0,0.014
TlCr5Se8,400.0,0.016
TlCr5Se8,700.0,0.02
LiMn2O4,300.0,1886.12
LiMn2O4,400.0,85.3104
LiMn2O4,700.0,1.69095
LiMn2O4,1000.0,0.359618
CuFe0.9Cr0.1O2,300.0,0.107079
CuFe0.9Cr0.1O2,400.0,0.0699656
CuFe0.9Cr0.1O2,700.0,0.0557025
CuFe0.9Cr0.1O2,1000.0,0.0532197
CuRh0.9Mg0.1O2,300.0,0.00179525
CuRh0.9Mg0.1O2,400.0,0.001937
CuRh0.9Mg0.1O2,700.0,0.00319853
CuRh0.9Mg0.1O2,1000.0,0.00407907
CuCr0.98Mg0.02O2,300.0,0.196666
CuCr0.98Mg0.02O2,400.0,0.119099
CuCr0.98Mg0.02O2,700.0,0.0865553
CuCr0.98Mg0.02O2,1000.0,0.072125
WO3,300.0,1402.658318
WO3,400.0,809.8083993
WO3,700.0,108.4818721
WO3,1000.0,64.85589021
W0.99O2.97Co0.02O0.03,300.0,1246.791071
W0.99O2.97Co0.02O0.03,400.0,707.6990581
W0.99O2.97Co0.02O0.03,700.0,86.02520539
W0.99O2.97Co0.02O0.03,1000.0,36.42867811
W0.95O2.95Co0.1O0.15,300.0,114.491013
W0.95O2.95Co0.1O0.15,400.0,99.41840235
W0.95O2.95Co0.1O0.15,700.0,20.23705688
W0.95O2.95Co0.1O0.15,1000.0,15.89233894
W0.9O2.7Co0.2O0.3,300.0,561.0255547
W0.9O2.7Co0.2O0.3,400.0,175.7080154
W0.9O2.7Co0.2O0.3,700.0,52.08251954
W0.9O2.7Co0.2O0.3,1000.0,35.73279019
CaMnO3,300.0,0.302535
CaMnO3,400.0,0.24169
CaMnO3,700.0,0.103099
CaMnO3,1000.0,8.44E-02
CaYb0.05Mn0.95O3,300.0,0.00919163
CaYb0.05Mn0.95O3,400.0,0.0106095
CaYb0.05Mn0.95O3,700.0,0.0155708
CaYb0.05Mn0.95O3,1000.0,0.0186642
CaYb0.1Mn0.9O3,300.0,0.00389918
CaYb0.1Mn0.9O3,400.0,0.0043831
CaYb0.1Mn0.9O3,700.0,0.00614631
CaYb0.1Mn0.9O3,1000.0,0.00782461
CaYb0.15Mn0.85O3,300.0,0.00336145
CaYb0.15Mn0.85O3,400.0,0.00359065
CaYb0.15Mn0.85O3,700.0,0.00481615
CaYb0.15Mn0.85O3,1000.0,0.00595672
CaYb0.4Mn0.6O3,300.0,0.0152199
CaYb0.4Mn0.6O3,400.0,0.0120812
CaYb0.4Mn0.6O3,700.0,0.0106181
CaYb0.4Mn0.6O3,1000.0,0.0110794
In2O3,300.0,0.0135192
In2O3,400.0,0.0149487
In2O3,700.0,0.0194842
In2O3,1000.0,0.0229674
In1.998Ge0.002O3,300.0,0.00210578
In1.998Ge0.002O3,400.0,0.0023498
In1.998Ge0.002O3,700.0,0.00337115
In1.998Ge0.002O3,1000.0,0.0044955
In1.994Ge0.006O3,300.0,0.000836795
In1.994Ge0.006O3,400.0,0.000942337
In1.994Ge0.006O3,700.0,0.00129155
In1.994Ge0.006O3,1000.0,0.00168341
In1.985Ge0.015O3,300.0,0.000722981
In1.985Ge0.015O3,400.0,0.000817897
In1.985Ge0.015O3,700.0,0.00113128
In1.985Ge0.015O3,1000.0,0.00143465
In1.94Ge0.06O3,300.0,0.000896151
In1.94Ge0.06O3,400.0,0.000995442
In1.94Ge0.06O3,700.0,0.00139586
In1.94Ge0.06O3,1000.0,0.00177828
In1.9Ge0.1O3,300.0,0.00132139
In1.9Ge0.1O3,400.0,0.00143465
In1.9Ge0.1O3,700.0,0.0017302
In1.9Ge0.1O3,1000.0,0.00208663
In1.8Ge0.2O3,300.0,0.00287298
In1.8Ge0.2O3,400.0,0.0027953
In1.8Ge0.2O3,700.0,0.00243728
In1.8Ge0.2O3,1000.0,0.00267047
LaCoO3,300.0,7.717915156
LaCoO3,400.0,0.38388399
LaCoO3,700.0,0.001358313
LaCoO3,1000.0,0.000984011
La0.99Sr0.01CoO3,300.0,0.15703628
La0.99Sr0.01CoO3,400.0,0.074131024
La0.99Sr0.01CoO3,700.0,0.001230269
La0.99Sr0.01CoO3,1000.0,0.000950605
La0.98Sr0.02CoO3,300.0,0.069183097
La0.98Sr0.02CoO3,400.0,0.033806484
La0.98Sr0.02CoO3,700.0,0.001096478
La0.98Sr0.02CoO3,1000.0,0.00091622
La0.95Sr0.05CoO3,300.0,0.015958791
La0.95Sr0.05CoO3,400.0,0.007277798
La0.95Sr0.05CoO3,700.0,0.000949511
La0.95Sr0.05CoO3,1000.0,0.000831764
La0.8Sr0.2CoO3,300.0,0.000467735
La0.8Sr0.2CoO3,400.0,0.000446684
La0.8Sr0.2CoO3,700.0,0.000498884
La0.8Sr0.2CoO3,1000.0,0.000597035
Yb14MnSb11,300.0,0.00203961
Yb14MnSb11,400.0,0.00232311
Yb14MnSb11,700.0,0.0034632
Yb14MnSb11,1000.0,0.00457917
Zn4Sb3,300.0,0.00210707
Zn4Sb3,400.0,0.00258969
Zn4Sb3,700.0,0.00332511
CeFe2Co2Sb12,300.0,3.91E-03
CeFe2Co2Sb12,400.0,3.85E-03
CeFe2Co2Sb12,700.0,3.25E-03
CeFe3CoSb12,300.0,1.03E-03
CeFe3CoSb12,400.0,1.12E-03
CeFe3CoSb12,700.0,1.29E-03
CeFe3.5Co0.5Sb12,300.0,8.93E-04
CeFe3.5Co0.5Sb13,400.0,9.71E-04
CeFe3.5Co0.5Sb14,700.0,1.07E-03
CeFe4Sb12,300.0,7.71E-04
CeFe4Sb12,400.0,8.36E-04
CeFe4Sb12,700.0,8.86E-04
AgCrSe2,300.0,0.0445463
AgCrSe2,400.0,0.0402203
AgCrSe2,700.0,0.0328604
Zn0.9975Al0.0025O,300.0,0.0511002
Zn0.9975Al0.0025O,400.0,0.0504715
Zn0.9975Al0.0025O,700.0,0.041277
Zn0.9975Al0.0025O,1000.0,0.0239096
Zn0.995Al0.005O,300.0,0.0151081
Zn0.995Al0.005O,400.0,0.0150295
Zn0.995Al0.005O,700.0,0.0154224
Zn0.995Al0.005O,1000.0,0.010943
Zn0.9925Al0.0075O,300.0,0.0103143
Zn0.9925Al0.0075O,400.0,0.0103143
Zn0.9925Al0.0075O,700.0,0.0111002
Zn0.9925Al0.0075O,1000.0,0.00952849
Zn0.99Al0.01O,300.0,0.006778
Zn0.99Al0.01O,400.0,0.00709234
Zn0.99Al0.01O,700.0,0.00795678
Zn0.99Al0.01O,1000.0,0.00772102
Zn0.97Al0.03O,300.0,0.0213949
Zn0.97Al0.03O,400.0,0.0214735
Zn0.97Al0.03O,700.0,0.0221022
Zn0.97Al0.03O,1000.0,0.0170727
SrMn0.98Mo0.02O3,300.0,0.0257653
SrMn0.98Mo0.02O3,400.0,0.0260503
SrMn0.98Mo0.02O3,700.0,0.0335085
SrMn0.98Mo0.02O3,1000.0,0.0355363
SrMn0.96Mo0.04O3,300.0,0.0154019
SrMn0.96Mo0.04O3,400.0,0.0151768
SrMn0.96Mo0.04O3,700.0,0.0173875
SrMn0.96Mo0.04O3,1000.0,0.0229475
Sm1.7Ca0.3MnO3,300.0,0.248876
Sm0.5Ca0.5MnO3,300.0,0.00955255
CaMnO3,300.0,0.0285342
ZrNi1.98Cu0.02Sn,300.0,1.05E-03
ZrNi1.98Cu0.02Sn,400.0,1.17E-03
ZrNi0.76Co0.004Cu0.2Sn,300.0,8.76E-03
ZrNi0.76Co0.004Cu0.2Sn,400.0,6.95E-03
ZrNiSn0.98Sb0.02,300.0,5.98E-04
ZrNiSn0.98Sb0.02,400.0,6.24E-04
Zr0.94Y0.06NiSn0.96Sb0.04,300.0,7.71E-04
Zr0.94Y0.06NiSn0.96Sb0.04,400.0,7.88E-04
NbCoSn,300.0,0.00122831
NbCoSn,400.0,0.00141493
NbCoSn,700.0,0.00203039
NbCoSn,1000.0,0.00259029
NbCo1.05Sn,300.0,0.00137411
NbCo1.05Sn,400.0,0.0016302
NbCo1.05Sn,700.0,0.00233598
NbCo1.05Sn,1000.0,0.00297916
NbCo1.10Sn,300.0,0.00111024
NbCo1.10Sn,400.0,0.00129687
NbCo1.10Sn,700.0,0.0018429
NbCo1.10Sn,1000.0,0.00242362
NbCo2Sn,300.0,1.47E-04
Bi92Sb8,300.0,0.000160849
Bi92Sb8,400.0,0.000155432
Bi90Sb10,300.0,0.000182312
Bi90Sb10,400.0,0.000180761
Bi88Sb12,300.0,0.000172072
Bi88Sb12,400.0,0.000167887
Bi86Sb14,300.0,0.000256248
Bi86Sb14,400.0,0.000292608
Bi83Sb17,300.0,0.000259558
Bi83Sb17,400.0,0.000285183
CaMn7O12,700.0,0.08931
CaMn7O12,1000.0,0.0405007
CaMn6.5Cu0.5O12,300.0,0.513021
CaMn6.5Cu0.5O12,400.0,0.172634
CaMn6.5Cu0.5O12,700.0,0.0500867
CaMn6.5Cu0.5O12,1000.0,0.0281389
CaMn6CuO12,300.0,0.247652
CaMn6CuO12,400.0,0.101057
CaMn6CuO12,700.0,0.0326349
CaMn6CuO12,1000.0,0.0204067
LiMn2O4,300.0,1720.91
LiMn2O4,400.0,74.0928
LiMn2O4,700.0,1.16732
LiMn2O4,1000.0,0.261071
Pr0.5Ca0.5MnO3,300.0,0.0552875
Pr0.5Ca0.5MnO3,400.0,0.0298067
Pr0.5Ca0.5MnO3,700.0,0.0160953
Pr0.5Ca0.5MnO3,1000.0,0.0127386
Mo3Te4,300.0,7.11E-04
Mo3Te4,400.0,7.20E-04
Mo3Te4,700.0,7.15E-04
Mo3Te4,1000.0,7.23E-04
Mo6Te7S,300.0,7.67E-04
Mo6Te7S,400.0,7.83E-04
Mo6Te7S,700.0,8.17E-04
Mo6Te7S,1000.0,8.33E-04
Mo6Te6S2,300.0,8.57E-04
Mo6Te6S2,400.0,8.87E-04
Mo6Te6S2,700.0,9.46E-04
Mo6Te6S2,1000.0,1.00E-03
CuRh0.9Mg0.1O2,300.0,0.00248814
CuRh0.9Mg0.1O2,400.0,0.00270088
CuRh0.9Mg0.1O2,700.0,0.00392099
CuRh0.9Mg0.1O2,1000.0,0.00552975
Sr2Ti0.8Nb0.2O4,300.0,0.004761905
Sr2Ti0.8Nb0.2O4,400.0,0.005668934
Sr2Ti0.8Nb0.2O4,700.0,0.008654262
Sr2Ti0.8Nb0.2O4,1000.0,0.013333333
Sr3Ti1.6Nb0.4O7,300.0,0.001858736
Sr3Ti1.6Nb0.4O7,400.0,0.002173913
Sr3Ti1.6Nb0.4O7,700.0,0.004291845
Sr3Ti1.6Nb0.4O7,1000.0,0.0078125
SrTi0.8Nb0.2O3,300.0,0.001451379
SrTi0.8Nb0.2O3,400.0,0.001420455
SrTi0.8Nb0.2O3,700.0,0.001709402
SrTi0.8Nb0.2O3,1000.0,0.002564103
Sr0.95La0.05TiO3,300.0,0.007013213
Sr0.95La0.05TiO3,400.0,0.004427365
Sr0.95La0.05TiO3,700.0,0.009176669
Sr0.95La0.05TiO3,1000.0,0.018325859
Sr0.9La0.1TiO3,300.0,0.002614215
Sr0.9La0.1TiO3,400.0,0.001650323
Sr0.9La0.1TiO3,700.0,0.003658929
Sr0.9La0.1TiO3,1000.0,0.007932542
Sr0.8La0.2TiO3,300.0,0.00061297
Sr0.8La0.2TiO3,400.0,0.000533678
Sr0.8La0.2TiO3,700.0,0.00119206
Sr0.8La0.2TiO3,1000.0,0.002380618
TiNiSn,300.0,0.031417889
TiNiSn,400.0,0.008392923
TiNiSn,700.0,0.002761043
TiNiSn,1000.0,0.00162668
Ti0.99Nb0.01NiSn,300.0,0.001155085
Ti0.99Nb0.01NiSn,400.0,0.001240099
Ti0.99Nb0.01NiSn,700.0,0.001275479
Ti0.99Nb0.01NiSn,1000.0,0.001142318
Ti0.98Nb0.02NiSn,300.0,0.00065392
Ti0.98Nb0.02NiSn,400.0,0.000727215
Ti0.98Nb0.02NiSn,700.0,0.000907836
Ti0.98Nb0.02NiSn,1000.0,0.000960366
Ti0.95Nb0.05NiSn,300.0,0.000350664
Ti0.95Nb0.05NiSn,400.0,0.000395775
Ti0.95Nb0.05NiSn,700.0,0.000566575
Ti0.95Nb0.05NiSn,1000.0,0.000725805
ZrNiSn,300.0,0.031417889
ZrNiSn,400.0,0.008742023
ZrNiSn,700.0,0.002797367
ZrNiSn,1000.0,0.001589818
Zr0.99Nb0.01NiSn,300.0,0.00109507
Zr0.99Nb0.01NiSn,400.0,0.001240347
Zr0.99Nb0.01NiSn,700.0,0.001348732
Zr0.99Nb0.01NiSn,1000.0,0.001214574
Zr0.98Nb0.02NiSn,300.0,0.000615745
Zr0.98Nb0.02NiSn,400.0,0.000691477
Zr0.98Nb0.02NiSn,700.0,0.00087395
Zr0.98Nb0.02NiSn,1000.0,0.000951602
Zr0.95Nb0.05NiSn,300.0,0.000337249
Zr0.95Nb0.05NiSn,400.0,0.000364333
Zr0.95Nb0.05NiSn,700.0,0.000473698
Zr0.95Nb0.05NiSn,1000.0,0.000586514
Ca3Co4O9,300.0,0.045864406
Ca3Co4O9,400.0,0.041030186
Ca3Co4O9,700.0,0.028737366
Ca3Co4O9,1000.0,0.026053065
La0.05Ca2.85Co3.8O8.55,300.0,0.04077738
La0.05Ca2.85Co3.8O8.55,400.0,0.037831785
La0.05Ca2.85Co3.8O8.55,700.0,0.02510973
La0.05Ca2.85Co3.8O8.55,1000.0,0.019086118
La0.3Ca2.7Co4O9,300.0,0.059608255
La0.3Ca2.7Co4O9,400.0,0.038675593
La0.3Ca2.7Co4O9,700.0,0.020697677
La0.3Ca2.7Co4O9,1000.0,0.015040127
La0.45Ca2.55Co4O9,300.0,0.043094346
La0.45Ca2.55Co4O9,400.0,0.03725033
La0.45Ca2.55Co4O9,700.0,0.022970024
La0.45Ca2.55Co4O9,1000.0,0.01759148
Cr1.3Mo6S8,300.0,0.000508654
Cr1.3Mo6S8,400.0,0.000551923
Cr1.3Mo6S8,700.0,0.000693269
Cr1.3Mo6S8,1000.0,0.000814423
Mn1.3Mo6S8,300.0,0.000690385
Mn1.3Mo6S8,400.0,0.000736538
Mn1.3Mo6S8,700.0,0.000877885
Mn1.3Mo6S8,1000.0,0.000961538
Fe1.3Mo6S8,300.0,0.00065
Fe1.3Mo6S8,400.0,0.000673077
Fe1.3Mo6S8,700.0,0.000759615
Fe1.3Mo6S8,1000.0,0.000825962
Ni2.0Mo6S8,300.0,0.000618269
Ni2.0Mo6S8,400.0,0.000511538
Ni2.0Mo6S8,700.0,0.000456731
Ni2.0Mo6S8,1000.0,0.000468269
Cu4.0Mo6S8,300.0,0.000831731
Cu4.0Mo6S8,400.0,0.001025
Cu4.0Mo6S8,700.0,0.00168846
Cu4.0Mo6S8,1000.0,0.00217885
Ca0.9Bi0.1MnO3,300.0,0.003705584
Ca0.9Bi0.1MnO3,400.0,0.003996595
Ca0.9Bi0.1MnO3,700.0,0.004997002
Ca0.9Bi0.1MnO3,1000.0,0.005189333
Ca0.9Ce0.1MnO3,300.0,0.007290755
Ca0.9Ce0.1MnO3,400.0,0.006446871
Ca0.9Ce0.1MnO3,700.0,0.006657302
Ca0.9Ce0.1MnO3,1000.0,0.007892598
Ca0.9Y0.1MnO3,300.0,0.017755745
Ca0.9Y0.1MnO3,400.0,0.015133951
Ca0.9Y0.1MnO3,700.0,0.015859246
Ca0.9Y0.1MnO3,1000.0,0.017598384
Ca0.9Sm0.1MnO3,300.0,0.008634907
Ca0.9Sm0.1MnO3,400.0,0.007468985
Ca0.9Sm0.1MnO3,700.0,0.00788457
Ca0.9Sm0.1MnO3,1000.0,0.007834535
Ca0.9Sb0.1MnO3,300.0,0.462038885
Ca0.9Sb0.1MnO3,400.0,0.115283742
Ca0.9Sb0.1MnO3,700.0,0.067066382
Ca0.9Sb0.1MnO3,1000.0,0.064231851
Ca0.9La0.1MnO3,300.0,0.007963495
Ca0.9La0.1MnO3,400.0,0.006990172
Ca0.9La0.1MnO3,700.0,0.008549054
Ca0.9La0.1MnO3,1000.0,0.010285695
Ca0.9Pb0.1MnO3,300.0,0.044538272
Ca0.9Pb0.1MnO3,400.0,0.052469201
Ca0.9Pb0.1MnO3,700.0,0.06050229
Ca0.9Pb0.1MnO3,1000.0,0.046817356
Ca0.9In0.1MnO3,300.0,0.214993195
Ca0.9In0.1MnO3,400.0,0.204613628
Ca0.9In0.1MnO3,700.0,0.230797637
Ca0.9In0.1MnO3,1000.0,0.173432861
Ca0.9Sn0.1MnO3,300.0,2.197937455
Ca0.9Sn0.1MnO3,400.0,2.301596618
Ca0.9Sn0.1MnO3,700.0,2.08200172
Ca0.9Sn0.1MnO3,1000.0,0.478677319
CaMnO3,300.0,6.975397772
CaMnO3,400.0,2.869819259
CaMnO3,700.0,0.485187234
CaMnO3,1000.0,0.087496719
CuCrO2,300.0,18.3684
CuCrO2,400.0,18.682
CuCrO2,700.0,3.4081
CuCrO2,1000.0,1.66438
CuCr0.99Mg0.01O2,300.0,6.11207
CuCr0.99Mg0.01O2,400.0,1.75771
CuCr0.99Mg0.01O2,700.0,0.472214
CuCr0.99Mg0.01O2,1000.0,0.365988
CuCr0.98Mg0.02O2,300.0,1.04523
CuCr0.98Mg0.02O2,400.0,0.569216
CuCr0.98Mg0.02O2,700.0,0.265082
CuCr0.98Mg0.02O2,1000.0,0.232176
CuCr0.97Mg0.03O2,300.0,0.101735
CuCr0.97Mg0.03O2,400.0,0.069316
CuCr0.97Mg0.03O2,700.0,0.0485233
CuCr0.97Mg0.03O2,1000.0,0.0470555
CuCr0.96Mg0.04O2,300.0,0.106683
CuCr0.96Mg0.04O2,400.0,0.0660993
CuCr0.96Mg0.04O2,700.0,0.0469005
CuCr0.96Mg0.04O2,1000.0,0.0442664
CuCr0.95Mg0.05O2,300.0,0.0754474
CuCr0.95Mg0.05O2,400.0,0.0546485
CuCr0.95Mg0.05O2,700.0,0.0406648
CuCr0.95Mg0.05O2,1000.0,0.0408004
NaCo2O4,300.0,2.95E-04
NaCo2O4,400.0,3.54E-04
NaCo2O4,700.0,4.84E-04
NaCo2O4,1000.0,6.00E-04
NaCo2O4,300.0,2.11E-03
NaCo2O4,400.0,2.53E-03
NaCo2O4,700.0,3.40E-03
NaCo2O4,1000.0,4.00E-03
ZnO,700.0,0.084836351
ZnO,1000.0,0.060526459
Zn0.98Al0.02O,700.0,0.06809206
Zn0.98Al0.02O,1000.0,0.025429957
Zn0.97Al0.03O,700.0,0.049759661
Zn0.97Al0.03O,1000.0,0.019382024
Zn0.95Al0.05O,700.0,0.046832485
Zn0.95Al0.05O,1000.0,0.018318575
Zn0.97Al0.025Ti0.005O,700.0,0.033823549
Zn0.97Al0.025Ti0.005O,1000.0,0.017394965
Zn0.97Al0.02Ti0.01O,700.0,0.029403376
Zn0.97Al0.02Ti0.01O,1000.0,0.015898605
Zn0.97Al0.015Ti0.015O,700.0,0.026005029
Zn0.97Al0.015Ti0.015O,1000.0,0.014455316
Zn0.97Al0.01Ti0.02O,700.0,0.023522715
Zn0.97Al0.01Ti0.02O,1000.0,0.013252247
Zr0.5Hf0.5NiSn,300.0,0.00974787
Zr0.5Hf0.5NiSn,400.0,0.00625721
Zr0.5Hf0.5NiSn,700.0,0.00216666
Zr0.4Hf0.4Ti0.2NiSn,300.0,0.00904316
Zr0.4Hf0.4Ti0.2NiSn,400.0,0.00511455
Zr0.4Hf0.4Ti0.2NiSn,700.0,0.00176663
Zr0.35Hf0.35Ti0.3NiSn,300.0,0.00860507
Zr0.35Hf0.35Ti0.3NiSn,400.0,0.00555251
Zr0.35Hf0.35Ti0.3NiSn,700.0,0.00228094
Zr0.25Hf0.25Ti0.5NiSn,300.0,0.00475748
Zr0.25Hf0.25Ti0.5NiSn,400.0,0.00338128
Zr0.25Hf0.25Ti0.5NiSn,700.0,0.00163327
Zr0.15Hf0.15Ti0.7NiSn,300.0,0.0048146
Zr0.15Hf0.15Ti0.7NiSn,400.0,0.00313369
Zr0.15Hf0.15Ti0.7NiSn,700.0,0.00148089
CeFe4Sb12,300.0,0.000993432
CeFe4Sb12,400.0,0.00105643
CeFe4Sb12,700.0,0.00130209
CeFe4Sb12,1000.0,0.00174341
CeFe3CoSb12,300.0,0.00147222
CeFe3CoSb12,400.0,0.00162618
CeFe3CoSb12,700.0,0.00201791
CeFe3CoSb12,1000.0,0.00230374
CeFe2.5Co1.5Sb12,300.0,0.0027419
CeFe2.5Co1.5Sb12,400.0,0.00287783
CeFe2.5Co1.5Sb12,700.0,0.00330908
CeFe2.5Co1.5Sb12,1000.0,0.00339272
CeFe2Co2Sb12,300.0,0.00473037
CeFe2Co2Sb12,400.0,0.00481344
CeFe2Co2Sb12,700.0,0.0048781
CeFe2Co2Sb12,1000.0,0.00499442
CeFeCo3Sb12,300.0,0.0104532
CeFeCo3Sb12,400.0,0.00985308
CeFeCo3Sb12,700.0,0.00608923
CeFeCo3Sb12,1000.0,0.00448351
CeFe1.5Co2.5Sb12,300.0,0.0609811
CeFe1.5Co2.5Sb12,400.0,0.0446028
CeFe1.5Co2.5Sb12,700.0,0.011935
CeFe1.5Co2.5Sb12,1000.0,0.00397477
LaFe3CoSb12,300.0,0.00164306
LaFe3CoSb12,400.0,0.00183033
LaFe3CoSb12,700.0,0.00231764
Zr0.5Hf0.5NiSn,300.0,0.00932355
Zr0.5Hf0.5NiSn,700.0,0.00236129
Zr0.5Hf0.5NiSn1.998Sb0.002,300.0,0.002408
Zr0.5Hf0.5NiSn1.998Sb0.002,400.0,0.002168
Zr0.5Hf0.5NiSn1.998Sb0.002,700.0,0.001544
Zr0.5Hf0.5NiSn1.994Sb0.006,300.0,0.001166
Zr0.5Hf0.5NiSn1.994Sb0.006,400.0,0.0012526
Zr0.5Hf0.5NiSn1.994Sb0.006,700.0,0.0013186
Zr0.4Hf0.4Ti0.2NiSn,300.0,0.00877175
Zr0.4Hf0.4Ti0.2NiSn,700.0,0.0021511
Zr0.35Hf0.35Ti0.3NiSn,300.0,0.00841046
Zr0.35Hf0.35Ti0.3NiSn,700.0,0.00234825
Zr0.3Hf0.3Ti0.4NiSn,300.0,0.00845644
Zr0.3Hf0.3Ti0.4NiSn,700.0,0.00203291
Zr0.25Hf0.25Ti0.5NiSn,300.0,0.00494914
Zr0.25Hf0.25Ti0.5NiSn,700.0,0.00188843
Zr0.15Hf0.15Ti0.7NiSn,300.0,0.00467326
Zr0.15Hf0.15Ti0.7NiSn,700.0,0.0016849
SrTi0.8Nb0.2O3,300.0,0.004618298
SrTi0.8Nb0.2O3,400.0,0.004541079
SrTi0.8Nb0.2O3,700.0,0.004614717
SrTi0.8Nb0.2O3,1000.0,0.005626132
SrDy0.08Ti0.92O3,300.0,0.009615385
SrDy0.08Ti0.92O3,400.0,0.004
SrDy0.08Ti0.92O3,700.0,0.004587156
SrDy0.08Ti0.92O3,1000.0,0.008333333
SrNd0.17Ti0.83O3,300.0,0.002597403
SrNd0.17Ti0.83O3,400.0,0.001926782
SrNd0.17Ti0.83O3,700.0,0.002269632
SrNd0.17Ti0.83O3,1000.0,0.0041841
SrNd0.2Ti0.8O3,300.0,0.001838235
SrNd0.2Ti0.8O3,400.0,0.001474926
SrNd0.2Ti0.8O3,700.0,0.001953125
SrNd0.2Ti0.8O3,1000.0,0.003952569
SrNd0.24Ti0.76O3,300.0,0.002247191
SrNd0.24Ti0.76O3,400.0,0.001808318
SrNd0.24Ti0.76O3,700.0,0.001862197
SrNd0.24Ti0.76O3,1000.0,0.003194888
Zn4Sb3,300.0,0.00230891
Zn4Sb3,400.0,0.00266982
Zn4Sb3,700.0,0.00335417
Zn4Sb3,300.0,0.00212594
Zn4Sb3,400.0,0.0024668
Zn4Sb3,700.0,0.00316607
Zn4Sb3,300.0,0.00217354
Zn4Sb3,400.0,0.0025094
Zn4Sb3,700.0,0.00328897
ZnO,300.0,0.2597
ZnO,400.0,0.3891
ZnO,700.0,1.786
ZnO,1000.0,2.97
Zn0.995Al0.005O,300.0,0.005623413
Zn0.995Al0.005O,400.0,0.00616595
Zn0.995Al0.005O,700.0,0.009120108
Zn0.995Al0.005O,1000.0,0.008709636
Zn0.99Al0.01O,300.0,0.002754229
Zn0.99Al0.01O,400.0,0.003388442
Zn0.99Al0.01O,700.0,0.003981072
Zn0.99Al0.01O,1000.0,0.004570882
Zn0.98Al0.02O,300.0,0.001202264
Zn0.98Al0.02O,400.0,0.00128825
Zn0.98Al0.02O,700.0,0.001479108
Zn0.98Al0.02O,1000.0,0.001819701
Zn0.95Al0.05O,300.0,0.001318257
Zn0.95Al0.05O,400.0,0.001548817
Zn0.95Al0.05O,700.0,0.002089296
Zn0.95Al0.05O,1000.0,0.002818383
SrNb0.15Ti0.85O3,300.0,5.017057997
SrNb0.15Ti0.85O3,400.0,0.375476856
SrNb0.15Ti0.85O3,700.0,0.055185202
SrNb0.15Ti0.85O3,1000.0,0.024425631
Ba8Ga16Ge30,300.0,0.00066
Ba8Ga16Ge30,300.0,0.000782
Ba8Ga16Ge30,400.0,0.00076
Ba8Ga16Ge30,400.0,0.0009
Ba8Ga16Ge30,700.0,0.00123
Ba8Ga16Ge30,700.0,0.00161
Ba8Ga16Ge30,1000.0,0.00171
Ba8Ga16Ge30,1000.0,0.00223
CsBi4Te6,300.0,0.000774
Sb0.005I0.015Cs0.995Bi3.98Te5.97,300.0,0.00085
Ba8Ga16Ge30,300.0,0.000662
Ba8Ga16Ge30,400.0,0.000791
Ba8Ga16Ge30,700.0,0.001418
Ba8Ga16Ge30,1000.0,0.001996
Tl9BiTe6,300.0,0.00642
Tl9BiTe6,400.0,0.01117
Bi1.2S1.2Ti2S4,300.0,0.000324
Bi1.2S1.2Ti2S4,400.0,0.000499
Bi1.2S1.2Ti2S4,700.0,0.000948
Pb1.8S1.8Ti2S4,300.0,0.00046
Pb1.8S1.8Ti2S4,400.0,0.000728
Pb1.8S1.8Ti2S4,700.0,0.002174
Sn1.2S1.2Ti2S4,300.0,0.000478
Sn1.2S1.2Ti2S4,400.0,0.00085
Sn1.2S1.2Ti2S4,700.0,0.002174
Ba8Au5.14Si39.51,300.0,0.0033
Ba8Au5.14Si39.51,400.0,0.00342
Ba8Au5.14Si39.51,700.0,0.00287
Ba8Au5.59Si39.01,300.0,0.00234
Ba8Au5.59Si39.01,400.0,0.00253
Ba8Au5.59Si39.01,700.0,0.00275
Ba8Au6.10Si38.97,300.0,0.000617
Ba8Au6.10Si38.97,400.0,0.000702
Ba8Au6.10Si38.97,700.0,0.000789
KBi6.33S10,300.0,0.165
Tl11.5Sb11.5Cu8Se27,300.0,0.21
TlTiPS5,300.0,14500
Tl2Cu2SnTe4,300.0,130
Mg2Si0.999Bi0.001,300.0,0.001446
Mg2Si0.999Bi0.001,400.0,0.001706
Mg2Si0.999Bi0.001,700.0,0.003167
Mg2Si0.9985Bi0.0015,300.0,0.00082
Mg2Si0.9985Bi0.0015,400.0,0.000902
Mg2Si0.9985Bi0.0015,700.0,0.001575
Mg2Si0.997Bi0.003,300.0,0.000488
Mg2Si0.997Bi0.003,400.0,0.000541
Mg2Si0.997Bi0.003,700.0,0.000929
Mg2Si0.995Bi0.005,300.0,0.000369
Mg2Si0.995Bi0.005,400.0,0.000396
Mg2Si0.995Bi0.005,700.0,0.000621
Mg2Si0.994Bi0.006,300.0,0.00033
Mg2Si0.993Bi0.007,400.0,0.000348
Mg2Si0.993Bi0.007,700.0,0.000569
Mg2Si0.98Bi0.02,300.0,1.52E-03
Mg2Si0.98Bi0.02,400.0,1.21E-03
Mg2Si0.98Bi0.02,700.0,1.25E-03
Mg2Si0.98Bi0.02,1000.0,1.86E-03
Mg2Si0.6Ge0.4Bi0.02,300.0,1.50E-03
Mg2Si0.6Ge0.4Bi0.02,400.0,1.27E-03
Mg2Si0.6Ge0.4Bi0.02,700.0,1.37E-03
Mg2Si0.6Ge0.4Bi0.02,1000.0,2.20E-03
Mg2Si0.98Ag0.02,300.0,1.24
Mg2Si0.98Ag0.02,400.0,0.413
Mg2Si0.98Ag0.02,700.0,0.0397
Mg2Si0.98Ag0.02,1000.0,6.60E-03
Mg2Si0.6Ge0.4Ag0.02,300.0,0.0513
Mg2Si0.6Ge0.4Ag0.02,400.0,0.0284
Mg2Si0.6Ge0.4Ag0.02,700.0,0.0149
Mg2Si0.6Ge0.4Ag0.02,1000.0,5.44E-03
Ag9TlTe5,300.0,0.2544
Ag9TlTe5,400.0,0.0832
Ag9TlTe5,700.0,0.0264
Tl2SnTe5,300.0,0.0042
Tl2GeTe5,300.0,0.02314
Tl2SnTe5,300.0,0.00433
Tl2SnTe5,300.0,0.00321
Sr0.145Ga0.302Ge0.553,300.0,0.0129
Sr0.147Ga0.298Ge0.555,300.0,0.00262
Sr0.146Ga0.285Ge0.569,300.0,0.00194
Ba8Ga16Ge30,300.0,0.002817
Ba8Ga16Ge30,400.0,0.003049
Ba8Ga16Ge30,700.0,0.00463
Ba8Ga16Ge30,1000.0,0.00625
Ba8Ga18Ge28,300.0,0.007764
Ba8Ga18Ge28,400.0,0.007143
Ba8Ga18Ge28,700.0,0.007418
Ba8Ga18Ge28,1000.0,0.00735
Ba8Ga16Sn30,300.0,0.0111
Ba8Ga16Sn30,400.0,0.0115
Ba8Ga16Sn30,700.0,0.00694
Sr8Ga16Ge30,300.0,0.000786
Sr8Ga16Ge30,400.0,0.000914
Sr8Ga16Ge30,700.0,0.00141
Ba8Ga16Ge30,300.0,0.000669
Ba8Ga16Ge30,400.0,0.00084
Ba8Ga16Ge30,700.0,0.00141
Ba8Ga16Si30,300.0,0.00122
Ba8Ga16Si30,400.0,0.00133
Ba8Ga16Si30,700.0,0.00187
Mg2Si,300.0,0.001623
Mg2Si,400.0,0.001976
Mg2Si,700.0,0.003802
Mg1.95Ca0.05Si,300.0,0.001037
Mg1.95Ca0.05Si,400.0,0.00115
Mg1.95Ca0.05Si,700.0,0.002554
Mg1.9Ca0.1Si,300.0,0.002117
Mg1.9Ca0.1Si,400.0,0.002141
Mg1.9Ca0.1Si,700.0,0.002751
Mg2Si,300.0,0.001218
Mg2Si,400.0,0.00173
Mg2Si,700.0,0.004125
Cu2Se,300.0,0.001
Cu2Se,400.0,0.00161
Cu2Se,700.0,0.0042
Cu2Se,1000.0,0.0078
Cu1.98Se,300.0,0.000605
Cu1.98Se,400.0,0.000719
Cu1.98Se,700.0,0.00151
Cu1.98Se,1000.0,0.00325
Ca3Co4O9,300.0,0.001971
Ca3Co4O9,400.0,0.002172
Ca3Co4O9,700.0,0.002313
Ca3Co4O9,1000.0,0.002271
Ca3Co4O9,300.0,0.01067
Ca3Co4O9,400.0,0.01122
Ca3Co4O9,700.0,0.009901
Ca3Co4O9,1000.0,0.008968
Ca2.7Na0.3Co4O9,300.0,0.00813
Ca2.7Na0.3Co4O9,400.0,0.005294
Ca2.7Na0.3Co4O9,700.0,0.008006
Ca2.7Na0.3Co4O9,1000.0,0.007283
Ca2.7Bi0.3Co4O9,300.0,0.01035
Ca2.7Bi0.3Co4O9,400.0,0.010156
Ca2.7Bi0.3Co4O9,700.0,0.009095
Ca2.7Bi0.3Co4O9,1000.0,0.007831
Ca2.4Na0.3Bi0.3Co4O9,300.0,0.009357
Ca2.4Na0.3Bi0.3Co4O9,400.0,0.009225
Ca2.4Na0.3Bi0.3Co4O9,700.0,0.008503
Ca2.4Na0.3Bi0.3Co4O9,1000.0,0.007622
Sr0.9Y0.1TiO3,300.0,0.000878
Sr0.9Y0.1TiO3,400.0,0.001259
Sr0.9Y0.1TiO3,700.0,0.00344
Sr0.9Y0.1TiO3,1000.0,0.006614
Ba0.3Sr0.6La0.1TiO3,300.0,0.0004937
Ba0.3Sr0.6La0.1TiO3,400.0,0.0007634
Ba0.3Sr0.6La0.1TiO3,700.0,0.00273
CuRhO2,300.0,0.5868
CuRhO2,400.0,0.2193
CuRhO2,700.0,0.1023
CuRhO2,1000.0,0.1066
CuRh0.99Mg0.01O2,300.0,0.1314
CuRh0.99Mg0.01O2,400.0,0.0656
CuRh0.99Mg0.01O2,700.0,0.0458
CuRh0.99Mg0.01O2,1000.0,0.0488
CuRh0.96Mg0.04O2,300.0,0.011
CuRh0.96Mg0.04O2,400.0,0.0112
CuRh0.96Mg0.04O2,700.0,0.0137
CuRh0.96Mg0.04O2,1000.0,0.0171
CuRh0.9Mg0.1O2,300.0,0.00164
CuRh0.9Mg0.1O2,400.0,0.00196
CuRh0.9Mg0.1O2,700.0,0.00299
CuRh0.6Mg0.4O2,1000.0,0.00408
Ca3AlSb3,300.0,1.199
Ca3AlSb3,400.0,0.5376
Ca3AlSb3,700.0,0.2486
Ca3AlSb3,1000.0,0.1127
Ca2.97Na0.03AlSb3,300.0,0.0981
Ca2.97Na0.03AlSb3,400.0,0.0461
Ca2.97Na0.03AlSb3,700.0,0.0172
Ca2.97Na0.03AlSb3,1000.0,0.0172
Ca2.94Na0.06AlSb3,300.0,0.0589
Ca2.94Na0.06AlSb3,400.0,0.0337
Ca2.94Na0.06AlSb3,700.0,0.0138
Ca2.94Na0.06AlSb3,1000.0,0.0134
Ca2.85Na0.15AlSb3,300.0,0.0275
Ca2.85Na0.15AlSb3,400.0,0.0187
Ca2.85Na0.15AlSb3,700.0,0.0122
Ca2.85Na0.15AlSb3,1000.0,0.0125
Fe0.998Co0.002Si2,300.0,0.0475
Fe0.998Co0.002Si2,400.0,0.026
Fe0.998Co0.002Si2,700.0,0.0123
Fe0.998Co0.002Si2,1000.0,0.00605
Fe0.978Co0.00196Si1.96Y0.04O0.06,300.0,0.1275
Fe0.978Co0.00196Si1.96Y0.04O0.06,400.0,0.0563
Fe0.978Co0.00196Si1.96Y0.04O0.06,700.0,0.024
Fe0.978Co0.00196Si1.96Y0.04O0.06,1000.0,0.0122
Fe0.978Co0.00196Si1.96Y0.12O0.18,300.0,0.27
Fe0.978Co0.00196Si1.96Y0.12O0.18,400.0,0.1495
Fe0.978Co0.00196Si1.96Y0.12O0.18,700.0,0.0518
Fe0.978Co0.00196Si1.96Y0.12O0.18,1000.0,0.0214
Ca5Al2Sb6,300.0,0.4571
Ca5Al2Sb6,400.0,0.409
Ca5Al2Sb6,700.0,0.2349
Ca4.95Na0.05Al2Sb6,300.0,0.0332
Ca4.95Na0.05Al2Sb6,400.0,0.0224
Ca4.95Na0.05Al2Sb6,700.0,0.0181
Ca4.75Na0.25Al2Sb6,300.0,0.00506
Ca4.75Na0.25Al2Sb6,400.0,0.00544
Ca4.75Na0.25Al2Sb6,700.0,0.00733
Ca4.75Na0.25Al2Sb6,1000.0,0.00939
Fe1.98Ti0.02O3,300.0,0.887847148
Fe1.98Ti0.02O3,400.0,0.491905692
Fe1.98Ti0.02O3,700.0,0.179726815
Fe1.98Ti0.02O3,1000.0,0.138108766
Fe1.96Ti0.04O3,300.0,0.376396903
Fe1.96Ti0.04O3,400.0,0.21392342
Fe1.96Ti0.04O3,700.0,0.09422584
Fe1.96Ti0.04O3,1000.0,0.072099613
Fe1.94Ti0.06O3,300.0,0.41152094
Fe1.94Ti0.06O3,400.0,0.205898583
Fe1.94Ti0.06O3,700.0,0.075870807
Fe1.94Ti0.06O3,1000.0,0.057563565
Fe1.98Sn0.02O3,300.0,1
Fe1.98Sn0.02O3,400.0,0.515440005
Fe1.98Sn0.02O3,700.0,0.213016592
Fe1.98Sn0.02O3,1000.0,0.162304991
Fe1.96Sn0.04O3,300.0,0.467457917
Fe1.96Sn0.04O3,400.0,0.263429643
Fe1.96Sn0.04O3,700.0,0.107489318
Fe1.96Sn0.04O3,1000.0,0.087288979
Ba7SrAl16Si30,300.0,0.000588239
Ba7SrAl16Si30,400.0,0.000660331
Ba7SrAl16Si30,700.0,0.00087797
Ba7SrAl16Si30,1000.0,0.0011173
Nd2CuO4,300.0,2.91889
Nd2CuO4,400.0,2.16164
Nd2CuO4,700.0,0.0243757
Nd2CuO4,1000.0,0.00158489
Nd2Cu0.98Ni0.02O4,300.0,0.0594173
Nd2Cu0.98Ni0.02O4,400.0,0.038248
Nd2Cu0.98Ni0.02O4,700.0,0.0216164
Nd2Cu0.98Ni0.02O4,1000.0,0.0229546
Nd2Cu0.98Zn0.02O4,300.0,0.189785
Nd2Cu0.98Zn0.02O4,400.0,0.140548
Nd2Cu0.98Zn0.02O4,700.0,0.0763148
Nd2Cu0.98Zn0.02O4,1000.0,0.0371163
La3Te3.8Sb0.2,300.0,0.00053
La3Te3.8Sb0.2,400.0,0.000589
La3Te3.8Sb0.2,700.0,0.000802
La3Te3.8Sb0.2,1000.0,0.00103
La3Te3.65Sb0.35,300.0,0.0011
La3Te3.65Sb0.35,400.0,0.00137
La3Te3.65Sb0.35,700.0,0.00187
La3Te3.65Sb0.35,1000.0,0.00225
La3Te3.35Sb0.65,300.0,0.018
La3Te3.35Sb0.65,400.0,0.00135
La3Te3.35Sb0.65,700.0,0.00721
La3Te3.35Sb0.65,1000.0,0.00687
La3Te3.35Bi0.65,300.0,0.0071
La3Te3.35Bi0.65,400.0,0.00535
La3Te3.35Bi0.65,700.0,0.00437
La3Te3.35Bi0.65,1000.0,0.00527
La2.99Te4,300.0,0.00061
La2.99Te4,400.0,0.00061
La2.99Te4,700.0,0.000802
La2.99Te4,1000.0,0.000974
La2.74Te4,300.0,0.0027
La2.74Te4,400.0,0.00268
La2.74Te4,700.0,0.00425
La2.74Te4,1000.0,0.00639
Zn0.9975Al0.0025O,300.0,0.296735905
Zn0.9975Al0.0025O,400.0,0.194552529
Zn0.9975Al0.0025O,700.0,0.065316786
Zn0.9975Al0.0025O,1000.0,0.012271444
Sr0.61Ba0.39Nb2O6,300.0,0.00282598
Sr0.61Ba0.39Nb2O6,300.0,0.10502047
Sr0.61Ba0.39Nb2O6,400.0,0.014613639
Sr0.61Ba0.39Nb2O6,700.0,0.0014
Sr0.61Ba0.39Nb2O6,300.0,0.061881188
Sr0.61Ba0.39Nb2O6,400.0,0.016225864
Sr0.61Ba0.39Nb2O6,700.0,0.008
Sr4.5Nb4.5O15.5,300.0,0.00114
Sr1.6La0.4Nb2O7,300.0,0.005
Si0.8Ge0.2,300.0,0.001178241
Si0.8Ge0.2,400.0,0.001291918
Si0.8Ge0.2,700.0,0.001787074
Si0.8Ge0.2,1000.0,0.002484145
Pb0.96Sr0.4TeNa0.2,300.0,0.000678887
Pb0.96Sr0.4TeNa0.2,400.0,0.000844595
Pb0.96Sr0.4TeNa0.2,700.0,0.002123142
Pb0.96Sr0.4TeNa0.2,1000.0,0.003154574
Pb0.98Sr0.2TeNa0.1,300.0,0.0004095
Pb0.98Sr0.2TeNa0.1,400.0,0.000706714
Pb0.98Sr0.2TeNa0.1,700.0,0.003012048
Pb0.98TeNa0.2,300.0,0.00041684
Pb0.98TeNa0.2,400.0,0.000576037
Pb0.98TeNa0.2,700.0,0.002252252
W08,300.0,0.003901983
W08,400.0,0.004308941
W08,700.0,0.005641709
W08,1000.0,0.007142314
Mg.305(Sb.03Bi.07).1999Te.001,300.0,0.000727338
Mg.305(Sb.03Bi.07).1999Te.001,400.0,0.000970525
Mg.305(Sb.03Bi.07).1999Te.001,700.0,0.001876031
Mg.305(Sb.03Bi.07)0.19975Te.00025,300.0,1.9970E-03
Mg.305(Sb.03Bi.07)0.19975Te.00025,400.0,0.002615984
Mg.305(Sb.03Bi.07)0.19975Te.00025,700.0,0.003550265
BiCuSeO,300.0,0.002857143
BiCuSeO,400.0,0.002852018
BiCuSeO,700.0,0.002717949
BiCuSeO,1000.0,0.002585366
Bi.98Ca.01Pb.01CuSeO,300.0,0.005873384
Bi.98Ca.01Pb.01CuSeO,400.0,0.005480977
Bi.98Ca.01Pb.01CuSeO,700.0,0.004452261
Bi.98Ca.01Pb.01CuSeO,1000.0,0.004151828
Bi.94Ca.02Pb.02CuSeO,300.0,0.006187151
Bi.94Ca.02Pb.02CuSeO,400.0,0.005719819
Bi.94Ca.02Pb.02CuSeO,700.0,0.004674228
Bi.94Ca.02Pb.02CuSeO,1000.0,0.004382884
Bi.92Ca.04Pb.04CuSeO,300.0,0.007179903
Bi.92Ca.04Pb.04CuSeO,400.0,0.006646662
Bi.92Ca.04Pb.04CuSeO,700.0,0.005420618
Bi.92Ca.04Pb.04CuSeO,1000.0,0.005097814
Bi.88Ca.06Pb.06CuSeO,300.0,0.006760778
Bi.88Ca.06Pb.06CuSeO,400.0,0.006206655
Bi.88Ca.06Pb.06CuSeO,700.0,0.004834925
Bi.88Ca.06Pb.06CuSeO,1000.0,0.004442216
Bi.84Ca.08Pb.08CuSeO,300.0,0.00870334
Bi.84Ca.08Pb.08CuSeO,400.0,0.007744755
Bi.84Ca.08Pb.08CuSeO,700.0,0.005890957
Bi.84Ca.08Pb.08CuSeO,1000.0,0.005511664
Bi.80Ca.10Pb.10CuSeO,300.0,0.009983099
Bi.80Ca.10Pb.10CuSeO,400.0,0.008981247
Bi.80Ca.10Pb.10CuSeO,700.0,0.006737643
Bi.80Ca.10Pb.10CuSeO,1000.0,0.006206655
LaOBiS2,300.0,3.994858612
LaOBiS2,400.0,4.300771208
LaOBiS2,700.0,5.290488432
LaOBiS.16Se.04,300.0,3.221079692
LaOBiS.16Se.04,400.0,4.53470437
LaOBiS.16Se.04,700.0,6.784061697
LaOBiS.14Se.06,300.0,2.98714653
LaOBiS.14Se.06,400.0,3.922879177
LaOBiS.14Se.06,700.0,6.22622108
LaOBiS.12Se.08,300.0,1.997429306
LaOBiS.12Se.08,400.0,2.483290488
LaOBiS.12Se.08,700.0,4.984575835
LaOBiS.10Se.10,300.0,1.547557841
LaOBiS.10Se.10,400.0,1.961439589
LaOBiS.10Se.10,700.0,4.030848329
La.95F.05OBiS2,300.0,0.007137978
La.95F.05OBiS2,400.0,0.006523224
La.75F.25OBiS2,300.0,0.003995902
La.75F.25OBiS2,400.0,0.003586066
La.50F.50OBiS2,300.0,0.002629781
La.50F.50OBiS2,400.0,0.003210383
Bi2O2Se,300.0,#DIV/0!
Bi2O2Se,400.0,#DIV/0!
Bi2O2Se,700.0,0.294285714
Bi1.94Ta0.06O2,300.0,0.02
Bi1.94Ta0.06O2,400.0,0.017024793
Bi1.94Ta0.06O2,700.0,0.01648
Bi1.92Ta0.08O2,300.0,0.009951691
Bi1.92Ta0.08O2,400.0,0.008917749
Bi1.92Ta0.08O2,700.0,0.010842105
Bi1.90Ta0.10O2,300.0,0.006710098
Bi1.90Ta0.10O2,400.0,0.006602564
Bi1.90Ta0.10O2,700.0,0.009155556
Bi1.88Ta0.12O2,300.0,0.0071777
Bi1.88Ta0.12O2,400.0,0.006843854
Bi1.88Ta0.12O2,700.0,0.009363636
Bi2YO4Cu2Se2,300.0,0.001136221
Bi2YO4Cu2Se2,400.0,0.001512114
Bi2YO4Cu2Se2,700.0,0.004469136
Bi2YO4Cu2Se2,1000.0,0.006188034
Bi2YO4Cu2Se1.95I.05,300.0,0.001431396
Bi2YO4Cu2Se1.95I.05,400.0,0.001828283
Bi2YO4Cu2Se1.95I.05,700.0,0.007589099
Bi2YO4Cu2Se1.9I.10,300.0,0.005746032
Bi2YO4Cu2Se1.9I.10,400.0,0.004905149
Bi2YO4Cu2Se1.9I.10,700.0,0.008743961
Bi2YO4Cu2Se1.9I.10,1000.0,0.011492063
Bi2YO4Cu2Se1.85I.15,300.0,0.005665102
Bi2YO4Cu2Se1.85I.15,400.0,0.006934866
Bi2YO4Cu2Se1.85I.15,700.0,0.028730159
Bi2YO4Cu2Se1.80I.20,300.0,0.001795635
Bi2YO4Cu2Se1.80I.20,400.0,0.002298413
Bi2YO4Cu2Se1.80I.20,700.0,0.012569444
Bi2YO4Cu2Se1.80I.20,1000.0,0.011492063
Mg3.07Sb1.5Bi0.48Se.02,300.0,0.009054393
Mg3.07Sb1.5Bi0.48Se.02,400.0,0.009322176
Mg3.07Sb1.5Bi0.48Se.02,700.0,0.00865272
Mg3.07Sb1.5Bi0.47Se.03,300.0,0.013221757
Mg3.07Sb1.5Bi0.47Se.03,400.0,0.011598326
Mg3.07Sb1.5Bi0.47Se.03,700.0,0.008736402
Mg3.07Sb1.5Bi0.46Se.04,300.0,0.013623431
Mg3.07Sb1.5Bi0.46Se.04,400.0,0.01223431
Mg3.07Sb1.5Bi0.46Se.04,700.0,0.009221757
Mg3.07Sb1.5Bi0.45Se.05,300.0,0.012669456
Mg3.07Sb1.5Bi0.45Se.05,400.0,0.01176569
Mg3.07Sb1.5Bi0.45Se.05,700.0,0.009389121
Mg3.07Sb1.5Bi0.44Se.06,300.0,0.014811715
Mg3.07Sb1.5Bi0.44Se.06,400.0,0.013405858
Mg3.07Sb1.5Bi0.44Se.06,700.0,0.009874477
Sn.985Na.015Se (hole doped)   B axis,300.0,6.5839E-04
Sn.985Na.015Se (hole doped)   B axis,400.0,1.1379E-03
Sn.985Na.015Se (hole doped)   B axis,700.0,5.6987E-03
Sn.985Na.015Se (hole doped)   A axis,300.0,2.7475E-03
Sn.985Na.015Se (hole doped)   A axis,400.0,5.4447E-03
Sn.985Na.015Se (hole doped)   A axis,700.0,2.3781E-02
Sn.985Na.015Se (hole doped)   C axis,300.0,9.6272E-04
Sn.985Na.015Se (hole doped)   C axis,400.0,1.5421E-03
Sn.985Na.015Se (hole doped)   C axis,700.0,9.4102E-03
Bi.38Sb1.62Te3,300.0,8.4559E-04
Bi.38Sb1.62Te3,400.0,1.4024E-03
Bi.38Sb1.62Te3,700.0,2.0058E-03
Bi.38Sb1.62Te3+.5%(Ge.5Mn.5Te),300.0,6.6092E-04
Bi.38Sb1.62Te3+.5%(Ge.5Mn.5Te),400.0,1.0849E-03
Bi.38Sb1.62Te3+.5%(Ge.5Mn.5Te),700.0,1.5541E-03
Bi.38Sb1.62Te3+1%(Ge.5Mn.5Te),300.0,5.0292E-04
Bi.38Sb1.62Te3+1%(Ge.5Mn.5Te),400.0,8.0986E-04
Bi.38Sb1.62Te3+1%(Ge.5Mn.5Te),700.0,1.1815E-03
Bi.38Sb1.62Te3+1.5%(Ge.5Mn.5Te),300.0,4.7784E-04
Bi.38Sb1.62Te3+1.5%(Ge.5Mn.5Te),400.0,7.5991E-04
Bi.38Sb1.62Te3+1.5%(Ge.5Mn.5Te),700.0,1.1129E-03
BiSbTe1.5Se1.5,300.0,7.7173E+01
BiSbTe1.5Se1.5,400.0,7.5249E+01
BiSbTe1.5Se1.5,700.0,7.6994E+01
(BiSbTe1.5Se1.5).997Ag.003,300.0,8.3375E+01
(BiSbTe1.5Se1.5).997Ag.003,400.0,8.3166E+01
(BiSbTe1.5Se1.5).997Ag.003,700.0,9.8751E+01
(BiSbTe1.5Se1.5).994Ag.006,300.0,8.3166E+01
(BiSbTe1.5Se1.5).994Ag.006,400.0,7.6287E+01
(BiSbTe1.5Se1.5).994Ag.006,700.0,8.8486E+01
(BiSbTe1.5Se1.5).991Ag.009,300.0,7.9578E+01
(BiSbTe1.5Se1.5).991Ag.009,400.0,7.0161E+01
(BiSbTe1.5Se1.5).991Ag.009,700.0,8.2959E+01
(BiSbTe1.5Se1.5).988Ag.012,300.0,1.5946E+02
(BiSbTe1.5Se1.5).988Ag.012,400.0,1.2959E+02
(BiSbTe1.5Se1.5).988Ag.012,700.0,1.2472E+02
Bi0.5Sb1.5Te2.7Se.3,300.0,0.000752
Bi0.5Sb1.5Te2.7Se.3,400.0,0.001088
Bi0.5Sb1.5Te2.7Se.3,700.0,0.0024
Bi0.5Sb1.5Te2.5Se.5,300.0,0.000624
Bi0.5Sb1.5Te2.5Se.5,400.0,0.00088
Bi0.5Sb1.5Te2.5Se.5,700.0,0.001984
Bi0.5Sb1.5Te2.25Se.75,300.0,0.002864
Bi0.5Sb1.5Te2.25Se.75,400.0,0.003648
Bi0.5Sb1.5Te2.25Se.75,700.0,0.00584
BI.4Sb1.6Te3,300.0,1.0600E-03
BI.4Sb1.6Te3,400.0,1.7358E-03
BI.4Sb1.6Te3,700.0,2.2745E-03
BI.4Sb1.590Ge.010Te3,300.0,9.1711E-04
BI.4Sb1.590Ge.010Te3,400.0,1.5090E-03
BI.4Sb1.590Ge.010Te3,700.0,1.9896E-03
BI.4Sb1.585Ge.015Te3,300.0,8.2215E-04
BI.4Sb1.585Ge.015Te3,400.0,1.4086E-03
BI.4Sb1.585Ge.015Te3,700.0,1.8908E-03
BI.4Sb1.580Ge.020Te3,300.0,6.6680E-04
BI.4Sb1.580Ge.020Te3,400.0,1.0659E-03
BI.4Sb1.580Ge.020Te3,700.0,1.5090E-03
Bi2Te2.4Se0.6,300.0,3.9464E-03
Bi2Te2.4Se0.6,400.0,4.9330E-03
Bi2Te2.4Se0.6,700.0,2.7217E-03
Bi2Te2.3I.1Se0.6,300.0,5.4433E-04
