Repository: fedeotto/data-aggregation-mi

# DataAggregationMI
This repository contains the code and data accompanying our paper '**Not as simple as we thought: a rigorous examination of data aggregation in materials informatics**' (https://chemrxiv.org/engage/chemrxiv/article-details/64d212414a3f7d0c0dced297).

### Data
MPDS data used to reproduce the experiments can be obtained by using `retrieve_mpds.py` script, given that access to the API is provided. For more info visit https://mpds.io/developer/. Examples of data aggregation can still be reproduced using Materials Project (`mp`) and AFLOW (`aflow`) data assessed in this work.

File: datasets/seebeck_mpds.csv (part 1 of 5)
formula,Temperature,Seebeck (uV/K)
CuAl2,295.0,-0.8
Fe ht1,1073.0,-10.0
Fe ht1,1773.0,-6.5
Al,105.0,-4.0
V rt,10.0,0.15
V rt,70.0,3.35
V rt,288.0,-0.35
W rt,5.0,0.11
Ba8Ge43 ht1,298.0,4.0
Ba8Ge43 ht1,673.0,-40.0
Ba8Ge43 ht1,473.0,-27.0
Ba8Ge43 ht1,668.0,-53.0
Ba8Ge43 ht1,473.0,-31.0
Ba8Ge43 ht1,668.0,-43.0
Ba8Ge43 ht1,298.0,2.0
Ni,121.0,-8.7
Ni,280.0,-18.3
Zr2Fe ht,310.0,9.0
Dy3Te4,298.0,-49.0
NdSn3 rt,9.0,-1.1
NdSn3 rt,250.0,4.2
Nb0.7Co2Si0.3 ht,300.0,0.2
Cu0.25Ni0.75S2 rt,480.0,140.0
Fe5Ni4S8,273.0,-5.0
Ca1.25Ti0.25Nb0.5O3,298.0,-278.0
P black,298.0,290.0
P black,298.0,10.0
P black,298.0,-25.0
P black,298.0,5.0
Fe rt,300.0,13.3
Fe rt,823.0,-4.3
Fe rt,1853.0,-6.0
Si rt,85.0,7300.0
Si rt,85.0,8400.0
Si rt,85.0,26000.0
Si rt,85.0,36000.0
Si rt,85.0,25300.0
Si rt,85.0,35100.0
Si rt,85.0,25000.0
Si rt,85.0,35000.0
Si rt,85.0,24200.0
Si rt,85.0,34000.0
Si rt,298.0,17590.0
Si rt,298.0,30930.0
Si rt,298.0,7380.0
Si rt,298.0,4030.0
Si rt,298.0,1860.0
Si rt,298.0,3220.0
Si rt,298.0,2550.0
Si rt,298.0,1395.0
Pt,298.0,1.7
Pt,298.0,0.24
Pt,298.0,0.12
Nd rt,298.0,-3.2
Nd rt,90.0,-3.9
Nd rt,1050.0,-2.0
Nd rt,1050.0,-3.7
Nd rt,298.0,-1.7
Nd rt,298.0,10.0
Nd rt,298.0,-1.9
Sb rt,298.0,32.0
Sb rt,298.0,29.0
Sb rt,298.0,58.0
Sb rt,298.0,40.0
Sb rt,293.0,47.0
Sb rt,623.0,7.0
Sb rt,293.0,14.5
Sb rt,623.0,0.5
La ht1,625.0,2.3
La ht1,1040.0,-2.3
La rt,298.0,1.7
La rt,80.0,0.0
Ag5Zn8,298.0,-2.36
Cu0.92Al0.08 rt,295.0,2.0
Cu0.92Al0.08 rt,295.0,-10.2
Cu9Al4 rt,295.0,-7.3
Cu9Al4 rt,298.0,-2.81
CuAl rt,295.0,4.5
Er,80.0,-2.6
Er,274.0,0.0
Er,970.0,4.2
Er,298.0,2.9
Er,298.0,0.0
Fe3Al ht,323.0,-3.0
Gd rt,90.0,-1.8
Gd rt,750.0,0.1
Gd rt,83.0,-3.4
Gd rt,750.0,0.4
Gd rt,80.0,-4.0
Gd rt,1045.0,-0.8
Gd rt,298.0,0.6
Gd rt,298.0,6.3
Mg28Al45,298.0,-2.8
Ni3Al rt,300.0,5.0
Ni3Al rt,500.0,1.78
Ni3Al rt,800.0,-4.3
Ni3Al rt,1000.0,-6.26
Ni3Al rt,300.0,9.9
Ni3Al rt,500.0,7.91
Ni3Al rt,800.0,-0.36
Ni3Al rt,1000.0,-4.76
Ni3Al rt,300.0,0.8
Ni3Al rt,300.0,5.0
Ni3Al rt,300.0,4.8
Ni3Al rt,300.0,4.3
Ni3Al rt,300.0,3.8
Ni3Al rt,300.0,6.4
Ni3Al rt,300.0,7.8
RuAl2 rt orth,373.0,143.0
Sc rt,10.0,-1.5
Sc rt,300.0,-16.0
Sc rt,300.0,-9.8
Sc rt,80.0,-8.5
Sm ht,800.0,-2.9
Sm ht,885.0,-2.0
Au,4.0,1.0
Ho rt,80.0,-3.6
Ho rt,332.0,0.0
Ho rt,815.0,2.9
Ho rt,298.0,2.5
Ho rt,298.0,8.7
Tb rt,80.0,-0.3
Tb rt,640.0,0.8
Tb rt,80.0,-1.5
Tb rt,657.0,-0.2
Tb rt,88.0,-1.7
Tb rt,640.0,-0.8
Tb rt,298.0,-0.75
Tb rt,298.0,4.1
Tm rt,80.0,0.6
Tm rt,730.0,3.1
Ba,298.0,15.0
Ba,298.0,4.0
Cu,298.0,1.91
Cu,4.0,-0.3
Li rt,298.0,7.5
Li rt,298.0,8.5
Li rt,298.0,10.0
Li rt,298.0,10.5
Cr rt,293.382,21.64
Cr rt,290.937,21.9
Cr rt,256.264,19.54
Cr rt,310.876,19.31
Cr5B3,298.0,-6.0
Bi,400.0,-75.0
Bi,298.0,-55.0
Bi,300.0,-50.0
Bi,0.0,10.0
Bi,77.0,2.08e-06
Bi,300.0,2e-07
Bi,218.0,4.2e-07
Bi,300.0,-54.0
Bi,300.0,-60.0
Bi,50.0,20.0
Pr2Bi,298.0,-12.0
Pr4Bi3,298.0,-4.2
Pr5Bi3,298.0,-2.5
PrBi,298.0,-10.0
Pr ht,1100.0,-4.7
Pr ht,1140.0,-4.6
Pr ht,1100.0,-6.7
Pr ht,1160.0,-7.0
Pr rt,298.0,-2.0
Pr rt,80.0,-2.5
Pr rt,1030.0,-2.1
Pr rt,1030.0,-4.0
Pr rt,298.0,0.7
Pr rt,298.0,2.8
B rhom1,300.0,700.0
B rhom1,200.0,300.0
B rhom1,500.0,400.0
B rhom1,500.0,50.0
B rhom1,500.0,390.0
B rhom1,290.0,352.0
B rhom1,209.0,178.0
Mo2B,310.0,0.3
NdB6 rt,15.0,-1.6
NdB6 rt,8.0,-0.6
Nd ht,1230.0,-5.3
Nd ht,1180.0,-5.2
Nd ht,1230.0,-7.1
Nd ht,1140.0,-6.3
Ca ht/hp1,750.0,15.3
Ca ht/hp1,850.0,15.7
Ca ht/hp1,850.0,8.0
Ca ht/hp1,750.0,15.3
Ca ht/hp1,850.0,15.8
Ca ht/hp1,750.0,9.6
Ca rt,500.0,17.1
Ca rt,300.0,10.3
Ca rt,500.0,17.0
Ca rt,350.0,12.3
Ca rt,500.0,18.1
Ca rt,350.0,13.4
CeCo2,298.0,-20.0
Ce ht1/hp1,95.0,13.9
Ce ht1/hp1,106.0,13.4
Ce ht1/hp1,108.0,13.6
Ce ht1/hp1,979.0,-1.0
Ce ht1/hp1,335.0,8.2
Ce ht1/hp1,323.0,9.0
Ce ht1/hp1,995.0,-1.9
Ce ht1/hp1,298.0,11.9
Ce ht1/hp1,298.0,12.3
Ce ht1/hp1,298.0,10.5
Ce ht1/hp1,50.0,8.5
Ce ht1/hp1,200.0,5.0
Ce ht1/hp1,200.0,20.0
Ce ht1/hp1,295.0,15.0
Ce ht1/hp1,298.0,8.7
Ce ht1/hp1,298.0,15.4
Ce ht1/hp1,50.0,7.0
Ce ht1/hp1,50.0,5.9
Ce ht1/hp1,263.0,3.5
Ce ht1/hp1,330.0,6.3
Ce ht1/hp1,230.0,13.1
Ce ht1/hp1,300.0,16.2
Ce ht1/hp1,242.0,20.5
Ce ht2,1047.0,-1.5
Ce ht2,1023.0,-2.3
Ce ht2,1022.0,-3.6
Cu2Ce,35.0,-8.0
Cu2Ce,300.0,4.3
Cu5Ce,300.0,3.0
Cu6Ce rt,5.0,32.5
Cu6Ce rt,5.0,28.75
Cu6Ce rt,5.0,6.25
Cu6Ce rt,55.0,35.3
Cu6Ce rt,300.0,14.4
Cu6Ce rt,50.0,40.0
Ce rt,298.0,10.4
Ce rt,298.0,19.0
Ce rt,170.0,11.5
Ce rt,263.0,7.5
Ce rt,261.0,7.4
Ce rt,150.0,8.5
Ce rt,250.0,5.5
Ce rt,117.0,17.7
Ce rt,298.0,10.5
Cr0.5Mo0.5,285.0,19.0
Cr0.5Mo0.5,50.0,-1.1
Cr0.5Mo0.5,60.0,-4.7
Cr0.5Mo0.5,360.0,13.0
Cr0.5Mo0.5,265.0,8.0
Cr0.5Mo0.5,55.0,-2.0
Cr0.5Mo0.5,230.0,5.5
Cr0.5Mo0.5,60.0,-3.0
Cr0.5Mo0.5,210.0,4.0
Cr0.5Mo0.5,50.0,-3.2
TiC,300.0,-6.4
TiC,300.0,-6.0
TiC,300.0,-6.4
CuO rt,500.0,607.0
CuO rt,400.0,326.0
CuO rt,300.0,467.0
Cu6Pr lt,15.0,2.5
Cu6Pr lt,50.0,2.9
Cu6Pr lt,300.0,6.0
Cu6Pr lt,6.0,2.0
CuY rt,300.0,10.0
Y rt,273.0,3.1
Y rt,373.0,7.0
Y rt,773.0,15.0
Y rt,1273.0,26.5
Cu0.63Zn0.37 rt,295.0,-0.4
Cu0.185Zn0.815,295.0,1.6
Cu0.025Zn0.975,295.0,2.1
CuZn rt,295.0,-0.2
Cu5Zn8,295.0,-2.8
Cu5Zn8,298.0,-2.1
Dy rt,80.0,-1.1
Dy rt,1070.0,2.3
Dy rt,298.0,-0.75
Dy rt,298.0,6.8
Eu,80.0,2.5
Eu,510.0,34.4
Eu,480.0,32.9
Eu,560.0,33.7
Eu,560.0,33.3
FeGa3,298.0,-350.0
FeGa3,298.0,-320.0
Fe3O4 rt,300.0,-60.0
Fe3O4 rt,298.0,50.0
Fe3O4 rt,293.0,-3.5
Fe3O4 rt,293.0,-38.7
Fe3O4 rt,,-31.0
Fe3O4 rt,300.0,55.0
Fe3O4 rt,298.0,-53.0
Fe3O4 rt,298.0,-61.0
Fe3O4 rt,300.0,-50.0
Fe3O4 rt,300.0,-75.0
Fe2O3 hem,298.0,-0.602
Fe2O3 hem,246.0,-834.0
Fe2O3 hem,270.0,-830.0
FeS ht2,,-10.0
FeS tro,,125.0
FeS tro,280.0,75.0
FeS tro,280.0,35.0
FeSb2,298.0,30.0
FeSb2,400.0,40.0
FeSb2,83.0,-10.0
FeSb2,50.0,-340.0
FeSb2,400.0,48.0
FeSb2,20.0,1400.0
FeSb2,20.0,-1400.0
Ti rt,323.0,7.19
Ti rt,760.0,-2.1
GaS rt,317.0,2160.0
GaS rt,570.0,1400.0
Ga2Se3 rt,225.0,35.0
GaSe 2Halpha,430.0,-1560.0
GaSe 2Halpha,590.0,-1270.0
Gd7Rh3,30.0,-2.7
Gd7Rh3,300.0,-1.8
Gd7Rh3,30.0,8.8
Gd7Rh3,300.0,-1.1
GdSb rt,298.0,-7.0
Na rt,298.0,-0.5
Na rt,298.0,-5.7
Na rt,298.0,-5.0
Na rt,298.0,1.5
Pu ht1,423.0,10.0
Pu ht2,523.0,0.87
Pu ht3,350.0,0.35
Pu ht4,730.0,0.25
Pu ht5,773.0,0.45
Pu rt,323.0,15.0
Sr ht/hp1,850.0,16.1
Sr rt,750.0,7.7
Sr rt,300.0,1.1
Sr rt,300.0,1.1
Sr rt,750.0,7.9
TiH2 rt,323.0,-0.07
TiH2 rt,750.0,-12.3
In2Se3 ht1,215.0,195.0
In2Se3 ht1,298.0,20.0
In4Se3 orth,298.0,-560.0
In4Se3 orth,298.0,-26.0
In4Se3 orth,300.0,-100.0
In4Se3 orth,298.0,-314.0
In0.75Sn0.25 rt,383.0,0.64
In0.75Sn0.25 rt,383.0,0.45
In0.75Sn0.25 rt,383.0,0.24
K rt,298.0,-9.5
K rt,298.0,-12.0
K rt,298.0,-5.0
K rt,298.0,-12.0
K rt,1.5,-0.058
K rt,1.6,-0.03
K rt,3.0,-0.156
K rt,4.2,0.102
K rt,3.0,-0.135
K rt,4.2,-0.085
La3Ni,280.0,1.2
La3Ni,280.0,0.97
La7Ni3,300.0,2.0
La7Ni3,290.0,2.0
Lu,80.0,-6.6
Lu,1050.0,0.1
Mg0.977Mn0.023,15.0,-2.47
Mg0.977Mn0.023,15.0,-3.63
MnTe2 hp cub,400.0,400.0
Ni3P,250.0,7.5
Pr3Ni,7.5,-0.07
Pr3Ni,60.0,-0.6
V0.16Ni0.84 ht,298.0,16.0
V0.16Ni0.84 ht,298.0,9.5
Y2O3 rt,1000.0,6000.0
Y2O3 rt,900.0,2000.0
PdPb2,310.0,2.2
Yb ht/hp1,298.0,25.1
Yb ht/hp1,298.0,13.0
Yb ht/hp1,298.0,16.7
Yb rt,400.0,17.1
Yb rt,545.0,32.5
Yb rt,545.0,14.9
Yb rt,400.0,27.1
Yb rt,298.0,38.3
Yb rt,298.0,22.5
Yb rt,298.0,19.2
Sm rt,650.0,0.503
Sm rt,690.0,0.189
Sm rt,700.0,0.09
Sm rt,815.0,-0.85
Sm rt,919.0,-0.52
Sm rt,815.0,-0.85
Sm rt,80.0,0.9
Sm rt,780.0,-2.0
Sm rt,298.0,0.9
Sm rt,298.0,4.9
Sm rt,298.0,1.9
Nd3Al,25.0,-1.9
Nd3Al,157.0,2.9
YAl2,280.0,-4.4
As,10.0,-2.0
As,298.0,19.0
As,298.0,-4.7
As,291.0,-3.0
As,83.0,-0.5
As,291.0,18.5
As,83.0,2.3
GaAs rt,12.0,-1000.0
Ca11Sb10,293.0,-4.4
Ca11Sb10,1070.0,20.5
CeSb rt,300.0,1.4
CeSb rt,298.0,-7.8
CeSi2,298.0,17.0
CeSi2,300.0,-55.0
Co0.5Pd0.5,773.0,-26.0
Co0.5Pd0.5,773.0,-15.6
Co0.5Pd0.5,773.0,-8.9
CoSi rt,298.0,-70.1
Cr2Te3 rt,100.0,3.3
Cr2Te3 rt,300.0,-8.3
Cr0.5W0.5,283.0,20.0
Cr0.5W0.5,60.0,1.8
Cr0.5W0.5,54.0,0.0
Cr0.5W0.5,273.0,19.5
Cr0.5W0.5,52.0,-4.1
Cr0.5W0.5,260.0,17.6
Cr0.5W0.5,60.0,0.0
Cr0.5W0.5,195.0,13.35
Cu2Se ht2,450.0,120.0
CuZr2 ht,285.0,3.6
CuZr2 ht,50.0,-0.9
Fe2P,300.0,12.0
Fe2P,300.0,14.5
Fe2P,100.0,7.5
Fe2P,100.0,9.0
Zn126Fe13,298.0,-3.8
Ga2Te5 ht,193.0,82.0
Ga2Te5 ht,425.0,5.0
Ga2Te5 ht,298.0,50.0
GaTe,300.0,873.0
GaTe,300.0,1233.0
LaSi ht,337.0,-2.0
Mg3Sb2 rt,550.0,445.0
Mg3Sb2 rt,298.0,1019.0
Mg3Sb2 rt,290.0,363.0
Zn0.73Mn0.27 ht,15.0,-5.2
Zn0.73Mn0.27 ht,15.0,-4.85
Nd2Sb,298.0,-12.0
Nd4Sb3,298.0,-9.0
Nd5Sb3,298.0,-10.0
NdSb2 hp-ht,298.0,-10.0
NdSb rt,298.0,-8.0
NdSb rt,298.0,-9.3
NiS ht,40.0,5.0
NiS ht,90.0,10.0
NiS rt,300.0,-9.0
NiS rt,50.0,11.0
NiS rt,200.0,62.0
NiS rt,50.0,22.0
NiS rt,280.0,-6.0
Ni0.75Si0.25,298.0,-17.3
Ni0.75Si0.25,298.0,-15.5
Ni0.75Si0.25,298.0,-17.0
Tb3Ni,63.0,0.6
Tb3Ni,40.0,0.8
YNi2,120.0,10.0
YNi2,255.0,12.9
PbS rt,298.0,-273.0
PbS rt,300.0,-205.0
Yb11Sb10 rt,350.0,19.2
Yb11Sb10 rt,1000.0,22.5
Yb11Sb10 rt,340.0,20.0
Yb11Sb10 rt,990.0,22.5
Yb4Sb3,298.0,-23.0
YbSb,298.0,-8.3
SrSi2 rt,337.0,120.0
SrSi2 rt,298.0,135.0
SnTe rt,298.0,26.082
SnTe rt,298.0,33.3
SnTe rt,298.0,29.2
SnTe rt,298.0,29.1
SnTe rt,285.0,22.0
SnTe rt,723.0,80.0
SnTe rt,323.0,45.0
V0.5Cr0.5,75.0,4.6
CuS rt,298.0,5.3
CuS rt,60.0,10.1
Zn6.67Sb5 rt,300.0,109.8
Zn6.67Sb5 rt,298.0,112.0
Zn6.67Sb5 rt,673.0,199.0
Zn6.67Sb5 rt,298.0,31.0
Zn6.67Sb5 rt,298.0,110.8
Zn6.67Sb5 rt,298.0,133.0
Zn6.67Sb5 rt,297.0,118.0
Zn6.67Sb5 rt,297.0,111.7
Zn6.67Sb5 rt,298.0,110.8
Zn6.67Sb5 rt,268.0,94.0
Zn6.67Sb5 rt,673.0,200.0
Zn6.67Sb5 rt,298.0,148.0
Zn6.67Sb5 rt,300.0,160.0
Zn6.67Sb5 rt,290.0,140.0
Zn6.67Sb5 rt,298.0,110.8
Zn6.67Sb5 rt,323.0,51.0
LaAl2,67.0,6.2
LaAl2,280.0,12.0
La3Al ht,280.0,-0.5
La3Al ht,105.0,1.5
Mn0.018Al0.982,15.0,-0.26
Mn0.018Al0.982,15.0,-0.2
AuTe2,450.0,-50.0
Bi2Se3 rt,400.0,-13.5
Bi2Se3 rt,400.0,12.8
Bi2Se3 rt,100.0,-36.0
Bi2Se3 rt,298.0,-61.0
Bi2Se3 rt,298.0,60.0
Bi2Se3 rt,300.0,-120.0
Bi2Se3 rt,500.0,-131.0
Bi2Se3 rt,2.0,-0.8
Bi2Se3 rt,2.0,-13.0
Bi2Se3 rt,405.0,-255.0
Bi2Se3 rt,490.0,-235.0
Bi2Se3 rt,270.0,-200.0
Bi2Se3 rt,300.0,-53.0
Bi2Se3 rt,300.0,-57.0
Bi2Se3 rt,6.0,1.9
Bi2Se3 rt,115.0,-6.2
Bi2Te3 rt,294.0,223.0
Bi2Te3 rt,300.0,313.0
Bi2Te3 rt,300.0,-196.0
Bi2Te3 rt,400.0,-175.0
Bi2Te3 rt,575.0,-43.0
Bi2Te3 rt,298.0,229.0
Bi2Te3 rt,298.0,-140.0
Bi2Te3 rt,298.0,70.0
Bi2Te3 rt,298.0,-20.0
Bi2Te3 rt,693.0,-60.0
Bi2Te3 rt,298.0,-153.0
Yb4Bi3,298.0,-16.0
Yb4Bi3,300.0,16.0
Yb4Bi3,300.0,60.0
YCo2,300.0,-10.0
YCo2,20.0,1.9
YCo2,60.0,-2.6
YCo2,60.0,-1.9
YCo2,298.0,-14.0
CrN rt,873.0,-200000.0
CrSi,298.0,-15.0
CrSi2,600.0,194.0
CrSi2,600.0,124.0
CrSi2,298.0,49.0
CrSi2,298.0,99.0
PtGa2 ht,298.0,3.06
PtGa2 ht,37.0,3.73
Mg2Ge rt,325.0,550.0
In2S3 rt,212.0,280.0
In2S3 rt,303.0,94.0
InSb rt,340.0,-29.4
InSb rt,220.0,-22.0
InSb rt,10.0,-1.5
NbSb2,298.0,20.0
Ni3S4 rt,300.0,-9.0
NiS2 rt,195.0,450.0
NiS2 rt,500.0,0.0
NiS2 rt,600.0,-20.0
NiS2 rt,200.0,440.0
NiS2 rt,600.0,-22.0
Ta2Ni,310.0,2.7
Pr2O3 rt,873.0,10.0
Pr6O11 rt,873.0,-50.0
Pr7O12 rt,873.0,9.0
SnO2 rt,298.0,300.0
W10O29 ht,90.0,-15.0
W10O29 ht,,-30.0
W10O29 ht,250.0,-30.0
W10O29 ht,50.0,-13.5
WO2,15.0,-0.3
WO2,298.0,10.4
WO3 rt,223.0,-3000.0
WO3 rt,194.0,-3860.0
WO3 rt,298.0,-1200.0
PbSe,298.0,-200.0
PbSe,298.0,-200.0
PbSe,298.0,212.0
PbSe,250.0,-198.0
PbSe,250.0,-255.0
PbSe,298.0,-100.0
PbSe,300.0,-95.0
PbSe,298.0,-163.0
PbSe,298.0,175.0
PbSe,400.0,-74.0
PbSe,250.0,-149.0
PbSe,90.0,-23.0
PbSe,298.0,210.0
PbSe,300.0,-153.0
Pd,298.0,1.6
Pd,298.0,0.2
Pd,298.0,0.04
PdS,300.0,-250.0
RuTe2 ht,300.0,200.0
RuTe2 rt,298.0,-180.0
RuTe2 rt,105.0,100.0
RuTe2 rt,500.0,220.0
Sb2Se3 rt,298.0,1000.0
Sb2Se3 rt,298.0,1000.0
Sb2Se3 rt,298.0,-880.0
Tl2Te,330.0,100.0
CeAl3 rt,300.0,7.0
CeAl3 rt,300.0,17.5
CeAl3 rt,300.0,8.5
PtAs2,103.0,143.0
PtAs2,475.0,375.0
PtAs2,300.0,200.0
B13C2,300.0,230.0
B13C2,557.0,180.0
Bi2Te,400.0,71.0
BiTe,400.0,-46.3
LaB6,298.0,-5.0
LaB6,300.0,-5.0
LaB6,290.0,-5.0
LaB6,2.0,-0.35
LaB6,11.0,-1.25
LaB6,60.0,0.72
MoB2 rt,300.0,3.2
NbB2,297.0,-2.0
W2B,310.0,-3.0
WB2 rt,300.0,3.2
CeIn3,3.0,-3.0
CeIn3,300.0,8.0
CeIn3,300.0,16.0
CeIn3,48.0,27.7
CeIn3,300.0,9.5
Ce7Ni3,290.0,5.5
CeNi,298.0,17.5
CeNi,800.0,8.0
CeNi,298.0,28.0
CeNi2,298.0,17.0
CeNi2,600.0,7.0
CeNi5,300.0,8.0
CeNi5,500.0,17.0
CeNi5,100.0,5.5
CeNi5,300.0,0.8
NdCo2 rt,294.0,-7.7
Pr3Co,10.0,0.5
Co9S8 rt,273.0,-4.0
CoSb2 rt,298.0,40.0
CoSb2 rt,325.0,20.0
CoSb2 rt,75.0,30.0
Co0.83Te,298.0,-5.45
Cs4Sn23,298.0,-304.0
Cu0.86Sn0.14 ht,300.0,0.645
Cu0.86Sn0.14 ht,300.0,0.155
DySb rt,298.0,-8.5
Fe0.5Pd0.5 rt,773.0,-26.2
Fe0.5Pd0.5 rt,773.0,-20.1
Fe0.5Pd0.5 rt,773.0,-3.6
FeS2 ht,200.0,610.0
FeS2 ht,500.0,450.0
FeS2 ht,298.0,-320.0
FeS2 ht,298.0,-230.0
FeSe rt,298.0,15.0
FeSe rt,100.0,-25.0
FeSe rt,300.0,8.0
FeSi,55.0,500.0
FeSi,100.0,-20.0
FeSi,50.0,550.0
FeSi,5.0,80.0
FeSi,33.0,1200.0
FeSi2,298.0,300.0
GeTe ht,720.0,148.0
NbH rt,100.0,-1.4
NbH rt,320.0,-6.0
Nd3In rt,300.0,0.1
Nd3In rt,30.0,1.3
Mg2Sn,315.0,-78.9
Mn3O4 ht,1440.0,165.0
Mn3O4 ht,1615.0,148.0
Mn3O4 rt,1210.0,415.0
Mn3O4 rt,1390.0,280.0
Mn3O4 rt,835.0,690.0
Mn3O4 rt,605.0,-540.0
MnO rt,470.0,1260.0
MnO rt,300.0,1620.0
Mn11Si19,298.0,170.0
Mn11Si19,298.0,100.0
MnSi rt,298.0,35.0
MnSi rt,298.0,30.8
MnSi rt,298.0,28.0
MnSi rt,300.0,28.75
MoO3 rt,960.0,640.0
MoO3 rt,400.0,-30.0
MoSi2 rt,330.0,0.8
MoSi2 rt,725.0,4.5
MoSi2 ht,330.0,60.0
MoSi2 ht,725.0,89.0
NbO2 rt,670.0,-520.0
NbO2 rt,965.0,-240.0
NbO2 rt,300.0,-570.0
NiO ht,630.0,340.0
NiSe ht,285.0,-7.0
Zr2Ni,310.0,6.0
Tb11O20 rt,473.0,-92.0
Tb11O20 rt,573.0,-101.0
Tb11O20 rt,673.0,-102.0
Tb11O20 rt,773.0,-94.0
Tb11O20 rt,873.0,-78.0
Tb11O20 rt,895.0,-60.0
Tb11O20 rt,600.0,-117.0
Tb2O3 cub,380.0,2.0
Tb2O3 cub,473.0,1.0
Tb2O3 cub,473.0,200.0
TbO2,473.0,-78.0
TbO2,500.0,-80.0
TiO2 rut,110.0,-280.0
TiO2 rut,400.0,-675.0
V2O3 rt,,6.0
VO ht,298.0,30.0
VO ht,298.0,14.0
VO ht,298.0,4.0
VO ht,298.0,-7.0
VO ht,300.0,-10.0
VO ht,300.0,-8.0
VO ht,400.0,-9.5
VO ht,80.0,-5.2
VO ht,300.0,-4.0
VO ht,300.0,1.0
VO ht,298.0,7.2
VO ht,,25.0
W18O49 ht,250.0,-17.5
W18O49 ht,1180.0,-50.0
PbTe rt,298.0,-265.0
PbTe rt,298.0,-237.0
PbTe rt,298.0,-272.0
PbTe rt,298.0,-62.9
PbTe rt,300.0,-126.0
PbTe rt,300.0,300.0
PbTe rt,300.0,-225.0
PbTe rt,298.0,240.0
PbTe rt,298.0,200.0
PbTe rt,320.0,243.0
PbTe rt,300.0,-192.0
PbTe rt,298.0,-102.33
SnSe rt,298.0,47.8
SnSe rt,298.0,400.0
SnSe rt,300.0,-165.2
SnSe rt,300.0,-161.6
SnSe rt,300.0,-44.5
SnSe rt,300.0,-96.2
VSe2 rt,287.0,14.8
VSe2 rt,298.0,14.75
VSe2 rt,298.0,14.8
SmS,303.0,-81.0
SmS,303.0,0.0
SmS,303.0,24.0
SmS,303.0,20.0
SmS,808.0,-133.0
SmS,808.0,0.0
SmS,988.0,-140.0
SmS,1108.0,0.0
TiS3,100.0,-660.0
TiS3,298.0,-550.0
TiS3,83.0,-1100.0
TiS3,165.0,-700.0
Tl5Te3,325.0,18.0
TlTe rt,330.0,44.1
Tl5Te3,300.0,10.0
AgGd,20.0,18.5
AgGd,213.0,15.8
CeAl2,300.0,14.0
CeAl2,300.0,27.0
BaGe5 rt,298.0,-170.0
BaB6,600.0,-50.0
CaB6,300.0,-350.0
CaB6,600.0,-226.0
CaB6,300.0,-110.0
CaB6,1000.0,-188.0
SrB6,300.0,-350.0
SrB6,600.0,-102.0
Cu5Yb rt,50.0,-27.0
Fe1.11Te rt,298.0,-1.25
Fe1.11Te rt,298.0,-1.44
Fe1.11Te rt,298.0,-6.5
Fe1.11Te rt,75.0,-7.4
Fe1.11Te rt,300.0,-1.5
GaSb rt,298.0,600.0
NbO2 ht,1220.0,-110.0
NbO2 ht,1270.0,-120.0
UNi5,300.0,38.0
UNi5,190.0,46.0
WO3 ht2,823.0,350.0
WO3 ht2,973.0,330.0
Cu5Cd8,298.0,-0.33
Er5Si4 O(I),290.0,-8.1
Er5Si4 O(I),290.0,-8.3
Er5Si4 O(I),200.0,-5.6
Er5Si4 O(I),200.0,-4.5
AgY,300.0,7.0
AgY,278.0,6.4
AlB2,280.0,-0.6
BaSi2,337.0,-669.0
BaSi2,340.0,-679.0
BaSi2,298.0,0.0
HoCo2 rt,40.0,4.5
HoCo2 rt,278.0,-11.5
HoCo2 rt,88.0,-4.3
Ta2Co,310.0,-3.0
MnS rt,298.0,1070.0
NaPb rt,686.0,52.0
NbP2,298.0,10.0
NiP2 rt,300.0,100.0
YSb,298.0,-10.0
AuGa2,298.0,11.25
AuGa2,298.0,2.44
CeB6 rt,10.0,64.0
CeB6 rt,8.0,69.0
CeB6 rt,1.7,-9.0
CeB6 rt,10.0,59.3
Fe2B,250.0,12.0
Fe2B,115.0,4.0
PrB6 lt,7.6,0.27
PrB6 lt,15.6,-0.33
Bi0.88Sb0.12,298.0,-92.5
Bi0.88Sb0.12,300.0,-90.0
Bi0.88Sb0.12,,-115.0
Bi0.88Sb0.12,,-85.0
Bi0.88Sb0.12,300.0,97.5
Bi0.88Sb0.12,300.0,88.7
Ce3Sn,30.0,6.0
Ce3Sn,5.0,20.5
Ce3Sn,300.0,28.0
Ce3Sn,300.0,32.0
Ce3Sn,300.0,18.0
Eu2Sb3,298.0,95.0
Gd3Ni,10.0,1.4
Gd3Ni,39.0,0.2
Gd3Ni,100.0,1.8
Gd3Ni,88.0,2.05
GdNi2,110.0,-21.8
GdNi2,80.0,-16.6
Nd7Ni3,300.0,4.2
Tl2Te3,343.0,600.0
Tl2Te3,300.0,100.0
YbAl3,473.0,-90.0
YbAl3,307.0,-95.0
GdB66,300.0,390.0
La3Co,290.0,-2.0
La3Co,47.0,0.0
Mn0.23Pd0.77 ht,773.0,-32.0
Mn0.23Pd0.77 ht,773.0,-36.8
Mn0.23Pd0.77 ht,773.0,-46.4
Mn0.23Pd0.77 ht,773.0,-34.0
Mn0.23Pd0.77 ht,773.0,-27.3
Mn0.23Pd0.77 ht,773.0,-16.0
FeAs,298.0,-3.36
FeAs2,298.0,-200.0
FeAs2,345.0,-120.0
FeAs2,800.0,0.0
MgB2,300.0,10.21
MgB2,200.0,6.0
MgB2,280.0,6.8
MgB2,100.0,4.0
MgB2,100.0,-0.46
MgB2,100.0,-1.09
MgB2,300.0,7.6
MgB2,50.0,1.7
CoSb3,300.0,216.0
CoSb3,300.0,167.0
CoSb3,300.0,130.0
CoSb3,550.0,268.0
CoSb3,500.0,188.0
CoSb3,300.0,-175.0
CoSb3,550.0,144.0
CoSb3,541.0,105.9
CoSb3,650.0,164.8
CoSb3,500.0,276.0
CoSb3,298.0,192.0
CoSb3,298.0,250.0
CoSb3,580.0,122.0
CoSb3,580.0,160.0
CoSb3,350.0,-425.79
CoSb3,700.0,80.0
CoSb3,298.0,2.2
CoSb3,298.0,-181.0
CoSb3,550.0,-230.0
CoSb3,298.0,1366.42
CoSb3,700.0,73.3
CoSb3,375.0,29.5
CoSb3,298.0,58.0
CoSb3,673.0,100.0
CoSb3,373.0,54.0
CoSb3,100.0,79.0
CoSb3,298.0,150.0
CoSb3,250.0,140.0
CoSb3,950.0,66.0
CoSb3,76.0,-199.0
CoSb3,298.0,-423.0
CoSb3,323.0,-223.0
CoSb3,723.0,139.0
CoSb3,773.0,15.0
CoSb3,298.0,-630.0
CoSb3,754.0,-107.0
CoSb3,325.0,-333.0
CoSb3,550.0,165.0
CoSb3,773.0,250.0
CoSb3,298.0,-455.0
CoSb3,298.0,-191.0
CoSb3,300.0,87.0
CoSb3,300.0,100.0
CoSb3,300.0,-275.0
UMn2 rt,300.0,9.4
UMn2 rt,240.0,7.4
PtSb2,235.0,160.0
PtSb2,600.0,15.0
PtSb2,300.0,80.0
PtSb2,298.0,10.0
PtSb2,298.0,-50.0
PtSb2,300.0,-68.0
Ag2Te rt,300.0,-65.0
CeS,300.0,18.0
ErCo2 rt,40.0,-3.9
ErCo2 rt,50.0,-2.1
ErCo2 rt,50.0,6.5
Ru2Ge3 rt,300.0,310.0
Ag4Ce3Ge4,298.0,8.73
Ag4Ce3Sn4,298.0,-0.89
Ag4Ce3Sn4,60.0,1.64
AgCeSn,300.0,13.6
AgCeSn,100.0,4.5
AgCeSn,15.0,1.8
Ag2NdGe2,298.0,1.4
Ag2NdGe2,60.0,2.09
Ag2NdGe2,12.0,-1.84
Ag2PrGe2,298.0,0.71
Ag2PrGe2,55.0,3.12
Ag2PrGe2,12.0,-2.0
AgPrSn,297.0,12.6
AgPrSn,100.0,3.3
AgPrSn,5.0,0.7
Pr3Sn,50.0,-1.5
Pr3Sn,5.8,-4.7
Pr3Sn,11.0,9.8
Pr3Sn,300.0,4.3
Ag0.7TiTe2,400.0,80.0
Ag0.7TiTe2,300.0,-30.0
Cu0.1CeAl1.9,5.0,-6.4
Cu0.1CeAl1.9,298.0,9.5
Cu4CeAl8,350.0,5.2
Cu4CeAl8,100.0,1.7
Cu4CeAl8,30.0,-0.9
Cu4CeAl8,6.0,0.2
Cu4CeAl8,1.5,-0.5
Cu4CeAl,30.0,9.69
Cu4CeAl,31.0,9.5
Cu4CeAl,28.0,35.0
Cu4CeAl,275.0,5.5
Cu4CeAl,28.0,9.5
Cu4CeAl,275.0,1.5
CuCeAl3 ht,3.2,-4.0
CuCeAl3 ht,180.0,14.0
CuCeAl3 ht,300.0,12.0
Cu6.28LaAl6.72,350.0,-4.0
Cu6.28LaAl6.72,96.0,-1.2
Cu6.28LaAl6.72,6.0,-0.1
Cu4YbAl,125.0,-21.0
Cu4YbAl,290.0,-15.0
Mg1.97Al0.03Si,670.0,-266.0
PtAl2 hp,298.0,-1.49
PrTi2Al20,300.0,0.6
PrTi2Al20,300.0,-1.2
PtAl2,298.0,-1.51
B6As,673.0,475.0
WAs2,298.0,4.0
NiAs rt,298.0,-2.57
MoAs2,298.0,10.0
BaFe4Sb12,100.0,20.44
BaFe4Sb12,100.0,34.5
BaFe4Sb12,400.0,72.8
Tb2.67S4 ht,925.0,-190.0
Tb2.67S4 ht,275.0,-69.0
Nd2Fe14B rt,290.0,-9.5
YbB6,300.0,-100.0
Sm4Bi3,298.0,40.0
Sm4Bi3,298.0,43.0
Sm4Bi3,423.0,35.0
Sm4Bi3,423.0,0.0
Sm4Bi3,333.0,43.0
Sm4Bi3,573.0,30.0
Sm4Bi3,573.0,0.0
Sm4Bi3,300.0,-40.0
Sm4Bi3,298.0,-26.0
Sm4Bi3,298.0,12.0
Ge2Bi2Te5,298.0,57.0
Ge2Bi2Te5,95.0,23.0
Ge2Bi2Te5,460.0,64.0
Ge3.66Bi2.34Te7,298.0,56.0
Ge3Bi2Te6,298.0,53.0
Ge3Bi2Te6,98.0,18.0
Ge3Bi2Te6,450.0,59.0
GeBi2Te4,298.0,70.0
GeBi2Te4,298.0,133.0
GeBi2Te4,298.0,110.0
GeBi2Te4,90.0,8.0
GeBi2Te4,300.0,-7.0
GeBi2Te4,450.0,-18.0
GeBi4Te7,298.0,-160.0
GeBi4Te7,90.0,-55.0
GeBi4Te7,450.0,-120.0
Bi4Te3,400.0,-26.0
Bi4Te5,400.0,-46.3
Bi4Te5,298.0,-39.0
Bi8Te9,400.0,-46.3
Ge5Bi2Te8,298.0,69.0
Ge5Bi2Te8,95.0,23.0
Ge5Bi2Te8,450.0,90.0
GeBi6Te10,298.0,-65.0
GeBi6Te10,95.0,-20.0
GeBi6Te10,450.0,-96.0
Ge0.85Bi0.09Te rt,298.0,70.0
Ge0.85Bi0.09Te rt,298.0,35.0
SnBi2Te4,298.0,82.0
CaFe4Sb12,100.0,23.1
CaFe4Sb12,100.0,31.0
CaFe4Sb12,40.0,16.5
CaFe4Sb12,40.0,10.0
Zn6.53Cd0.13Sb5,298.0,130.0
Zn0.5Cd0.5Te ht,298.0,47.0
Ce2Co3Ge5,298.0,15.5
Ce3CoGe2,298.0,-5.1
CeCo0.5Ge1.5,298.0,5.14
CeCo0.9Ge2,298.0,8.5
CeCoGe3,298.0,15.8
Cu0.5CeSn2,298.0,1.5
CePd3,298.0,48.0
CePdGe,2.0,4.0
CePdGe,11.0,-8.0
CePdGe,106.0,15.8
CePdGe,300.0,4.5
CePtGe,2.0,-2.8
CePtGe,105.0,33.5
CePtGe,300.0,17.2
CeRu2Ge2,100.0,-10.0
CeRu2Ge2,100.0,41.0
Ce8Pd24In,298.0,-21.8
Ce8Pd24In,78.0,-6.5
CePdIn,100.0,31.0
Ce6MnSb15,300.0,-2.0
CePd2Si2,275.0,2.9
CePd2Si2,90.0,20.0
CePd2Si2,23.0,-10.0
CePd2Si2,4.0,0.5
CePd2Si2,10.0,3.2
CePd2Si2,30.0,-8.3
CePd2Si2,105.0,16.5
CePd2Si2,293.0,1.3
CePd3Si0.2,298.0,-6.3
CePd3Si0.2,78.0,-1.0
CeRu2Si2,50.0,16.0
CeRu2Si2,228.0,40.0
CeRu2Si2,50.0,-6.0
CeRu2Si2,228.0,33.0
CeRu2Si2,26.0,14.4
CeRu2Si2,26.0,11.4
CeRu2Si2,1.5,0.41
CeRu2Si2,1.5,2.18
CeRu2Si2,165.0,28.0
CeRu2Si2,300.0,27.7
CeRu2Si2,240.0,28.5
CeRu2Si2,50.0,11.9
CeRu2Si2,23.0,15.5
CeRuSi2,360.0,-15.8
CeRuSi2,298.0,-22.0
Y0.5Ce0.5Si2 tet,300.0,-21.0
Er3Co6Sn5,298.0,-17.0
HfCoSn,298.0,-8.3
HfCo2Sn,298.0,-17.0
CoO ht rt,1473.0,291.4
CoO ht rt,1250.0,270.0
CoO ht rt,1370.0,230.0
Ti3SiC2,1000.0,1.84
Ti3SiC2,298.0,4.4
CuDy5Pb3,300.0,-17.2
CuDy5Pb3,25.0,0.2
Cu4Er3Sn4 rt,78.0,-3.2
Cu4Er3Sn4 rt,300.0,-4.2
CuErSn,78.0,0.4
CuErSn,300.0,1.2
CuEu2O4 rt,25.0,-140.0
CuEu2O4 rt,298.0,-560.0
CuEu2O4 rt,25.0,-240.0
CuEu2O4 rt,298.0,-470.0
Eu2O3 rt,1080.0,8500.0
Eu2O3 rt,975.0,4000.0
Cu0.35Fe0.35Ni0.30,1.5,-0.41
Cu0.35Fe0.35Ni0.30,100.0,-0.1
Cu0.35Fe0.35Ni0.30,295.0,0.45
HgSe rt,5.0,-13.0
Cu4Nd2Sn5,298.0,-2.3
Cu0.3NdSn2,298.0,1.5
CuTi5Sb2,80.0,-0.49
CuTi5Sb2,298.0,-2.8
CuTi5Sb2,298.0,-3.77
Cu2SmSn2,78.0,-2.5
Cu2SmSn2,300.0,-2.2
Cu4.6Sm0.95Sn1.4,298.0,7.0
Cu4Sm2Sn5,298.0,-2.82
Cu4Sm3Sn4,78.0,-1.2
Cu4Sm3Sn4,150.0,0.5
Cu5SmSn,78.0,1.0
Cu5SmSn,300.0,7.5
CuSmSn,180.0,5.0
CuSmSn,300.0,4.0
Mn0.19Fe0.77Si0.04,300.0,4.0
Mn0.19Fe0.77Si0.04,847.0,10.0
Mn0.5Fe0.5Si,298.0,18.7
NbFeSb,282.0,-84.0
NbFeSb,50.0,-9.0
Fe0.5Ni0.5Sb3,300.0,-35.4
Sr2Sb3,298.0,-100.0
SrFe4Sb12,100.0,21.9
SrFe4Sb12,100.0,29.0
Zr6FeSb2,298.0,-4.0
Zr6FeSb2,173.0,-5.1
Zr6FeSb2,50.0,-2.0
ZrFeSb,290.0,-2.0
ZrFeSb,20.0,-2.0
Sc2Fe3Si,293.0,-3.0
VFe2Si rt,300.0,-29.0
VFe2Si rt,124.0,-22.1
VFe2Si rt,200.0,-26.9
VFe2Si rt,500.0,-46.9
VFe2Si rt,297.0,-22.0
VFe2Si rt,77.0,-28.0
VFe2Si rt,11.0,-15.0
Ni1.5Ga0.5Sb0.5,330.0,-7.0
Gd2Ti3Ge4,298.0,-0.2
Gd2Ti3Ge4,37.0,2.01
GeTe rt,298.0,34.805
GeTe rt,298.0,41.0
Sm2PdGe6,298.0,4.5
YbPtGe,27.0,6.0
YbPtGe,110.0,-3.7
YbPtGe,290.0,1.8
YbPtGe2,195.0,-46.0
RuGe0.5Si0.5,298.0,223.0
GeSb4Te7,100.0,15.0
GeSb4Te7,425.0,40.0
Ge0.85Sb0.10Te rt,323.0,52.0
Sb2Te,310.0,6.7
Sb4Te3,300.0,10.0
SbTe,310.0,33.0
Sn0.75Ge0.25Te rt,298.0,40.0
Tb2Ti3Ge4,280.0,0.36
Tb2Ti3Ge4,50.0,5.79
HfNiSn,298.0,-103.0
HfNiSn,298.0,-145.0
HfNiSn,80.0,-179.0
HfNiSn,300.0,-348.0
In0.8Pb0.2,383.0,0.75
In0.8Pb0.2,383.0,0.15
In0.8Pb0.2,383.0,0.02
In0.8Pb0.2,383.0,-0.02
In0.8Pb0.2,383.0,-0.27
In0.8Pb0.2,383.0,-0.55
LaMnO3 rhom,,27.1
LaMnO3 rhom,300.0,12.0
LaMnO3 rhom,230.0,27.0
LaMnO3 rhom,220.0,4.0
LaMnO3 rhom,298.0,8.0
LaMnO3 rhom,300.0,10.0
LaMnO3 rhom,513.0,0.2
Ti5Mn0.45Sb2.55,80.0,1.84
Ti5Mn0.45Sb2.55,298.0,1.87
Ti5Mn0.45Sb2.55,298.0,1.27
Tb2Mn3Si5 ht,132.0,0.0
Tb2Mn3Si5 ht,298.0,-10.0
Mo10Sb2O31 rt,298.0,550.0
NdRuSn3,100.0,5.5
NdRuSn3,300.0,9.0
Ni0.5Pd0.5,773.0,-24.3
Ni0.5Pd0.5,773.0,-21.4
Ni0.5Pd0.5,773.0,-19.7
YbNi4P2,35.0,-40.1
YbNi4P2,298.0,-2.2
Ti5Re24,300.0,10.3
Ti5Re24,6.0,0.19
SrPbO3 rt,100.0,-117.7
SrPbO3 rt,275.0,-150.0
SrPbO3 rt,7.0,-15.0
SrPbO3 rt,285.0,-227.0
SrPbO3 rt,285.0,-227.0
SrPbO3 rt,10.0,-18.0
SrPbO3 rt,300.0,-235.0
PdO rt,298.0,0.0
PdO rt,300.0,250.0
TiVO3,77.0,78.0
TiVO3,298.0,106.0
TiVO3,450.0,51.0
V3O5 ht,431.0,-5.0
V3O5 ht,480.0,-15.0
V3O5 ht,430.0,-5.0
V3O5 ht,480.0,-15.0
Y0.2Zr0.8O1.9 ht2,1133.0,-420.0
Y0.2Zr0.8O1.9 ht2,1673.0,-360.0
PdSe2,298.0,500.0
Sb2Te3 rt,298.0,86.9
Sb2Te3 rt,574.0,122.0
Sb2Te3 rt,298.0,75.0
Sb2Te3 rt,300.0,146.0
Sb2Te3 rt,50.0,35.0
Sb2Te3 rt,600.0,46.0
Sb2Te3 rt,300.0,25.0
Sb2Te3 rt,600.0,68.0
Sb2Te3 rt,300.0,77.0
Sb2Te3 rt,300.0,118.0
Sb2Te3 rt,298.0,130.0
TiSe2 rt,298.0,-165.0
TiSe2 rt,314.0,0.0
TiSe2 rt,298.0,-7.0
TiSe2 rt,300.0,-5.0
TiSe2 rt,700.0,47.0
Ag0.5Bi0.5Se ht2,600.0,-230.0
Ag2Se ht,603.0,-75.0
Ag2Se ht,1140.0,-75.0
Ag2Se ht,1180.0,-50.0
Ag2CeSi2,60.0,-1.03
Ag2EuSi2,9.0,200.0
Ag2EuSi2,55.0,-620.0
Ag2EuSi2,130.0,-400.0
Ag2EuSi2,170.0,-1070.0
Ag2LaSi2,60.0,2.27
Ni3AlC,298.0,1.29
Ni3AlC,2.0,-0.61
TbAl2.7Ge0.3,,0.4
TbAl2.7Ge0.3,4.0,6.5
TbAl2.7Ge0.3,20.0,3.2
TbMn4Al8,281.0,7.95
CdO,1023.0,-136.0
CdO,347.0,-56.0
CdO,973.0,186.0
CoAs2 rt,298.0,-200.0
CoAs rt,298.0,-18.97
Cr2Se3 rt,500.0,-120.0
Cr2Se3 rt,870.0,-160.0
Cr2Se3 rt,500.0,-158.0
Cr2Se3 rt,870.0,30.0
GdB2C2,300.0,-6.7
Er3Ni,7.5,-0.6
ErB12,2.1,1.12
ErB12,300.0,-4.1
HoB12 rt,2.2,1.35
HoB12 rt,300.0,-4.86
Bi2S3,300.0,-550.0
Bi2S3,300.0,-600.0
Bi2S3,300.0,-650.0
Bi2S3,300.0,-690.0
Bi2S3,300.0,-750.0
Bi2S3,298.0,-84.25
Bi2S3,298.0,215.03
Bi2S3,323.0,-332.0
Bi2S3,323.0,-498.0
Bi2S3,573.0,-478.0
Bi2S3,298.0,650.0
Bi2S3,323.0,-480.0
Ge2Bi10Te17,298.0,-75.0
Ge2Bi10Te17,97.0,-16.0
Ge2Bi10Te17,450.0,-77.0
BiSeI,295.0,-55.0
Bi2SeO2,300.0,-93.0
Bi2SeO2,470.0,-81.0
SnBi4Te7,300.0,-55.0
Sb2S3,300.0,1060.0
Sb2S3,520.0,120.0
Sb2S3,520.0,50.0
Cu2CeGe2,298.0,3.8
Cu2CeGe2,23.0,-6.4
Cu2CeGe2,15.0,-8.5
Cu2CeGe2,80.0,13.5
Cu2CeGe2,300.0,4.0
CuCe2Ge6,170.0,1.0
CuCe5Pb3,298.0,-13.0
CeFeGe3,80.0,54.0
CeFeGe3,295.0,22.0
RuGa2,350.0,220.0
RuGa2,1000.0,132.0
RuGa2,373.0,300.0
RuGa3,373.0,-546.0
RuGa3,960.0,200.0
RuGa3,373.0,-482.0
CeNi2Ge2 m,298.0,-3.0
CeNi2Ge2 m,298.0,2.0
CeNi2Ge2 m,100.0,43.0
CeNi2Ge2 m,100.0,28.0
CeNi2Ge2 m,298.0,-3.0
CeNi2Ge2 m,100.0,22.0
CeNi2Ge2 m,200.0,23.9
CeNi2Ge2 m,100.0,38.3
CeNi2Ge2 m,10.0,21.9
CeNi2Ge2 m,298.0,8.2
CeNi2Ge2 m,1.0,0.7
CeNi2Ge2 m,10.0,7.7
CeNi2Ge2 m,80.0,-2.8
CeNi2Ge2 m,110.0,-2.4
CeNi2Ge2 m,380.0,-6.2
CeNi2Ge2 m,100.0,38.0
CeNi2Ge2 m,100.0,23.0
CeNi9Ge4,298.0,2.1
CeNi9Ge4,7.0,32.4
CeNiGe,300.0,34.0
CeNiGe,150.0,36.0
CeNiGe,5.0,10.0
CeNiGe2,298.0,14.0
CeTiGe rt,298.0,-7.24
CeTiGe rt,18.0,88.0
CeTiGe rt,300.0,-3.0
CeTiGe rt,17.0,60.0
Ce2Ni2In,6.0,3.9
Ce2Ni2In,250.0,40.8
Ce2Ni2In,300.0,36.4
CeNi4In,300.0,-6.2
CeNiIn,120.0,36.0
CeNiIn,120.0,58.0
CeNiIn,100.0,50.0
CeNiIn4,77.0,2.0
CeNiIn4,170.0,4.0
CeNiIn4,300.0,7.0
MgNi3C,298.0,-12.8
Yb3Co4Ge13,250.0,18.0
Yb3Co4Ge13,300.0,-20.0
Mo3Sb7 rt,298.0,15.5
Mo3Sb7 rt,300.0,18.0
Mo3Sb7 rt,800.0,50.0
NdCoO3,150.0,1050.0
NdCo0.42Sn2,298.0,-6.3
PrCoO3 rt,300.0,836.0
Ti5Co0.5Sb2.5,80.0,0.54
Ti5Co0.5Sb2.5,298.0,-0.16
Ti5Co0.5Sb2.5,298.0,-0.94
TiCoSb,330.0,-230.0
TiCoSb,80.0,6.93
TiCoSb,600.0,-355.0
TiCoSb,298.0,-175.4
TiCoSb,298.0,-346.0
TiCoSb,298.0,-175.2
TiCoSb,298.0,-205.0
TiCoSb,298.0,-324.0
TiCoSb,100.0,-10.0
TiCoSb,350.0,-50.0
TiCoSb,80.0,6.4
TiCoSb,350.0,-35.0
TiCo2Sn,298.0,-24.4
ZrCoSn hex,298.0,0.5
ZrCo2Sn,298.0,-14.6
CuCrO2 rt,350.0,1040.0
CuCrO2 rt,298.0,1100.0
CuCrO2 rt,700.0,700.0
CuCrO2 rt,298.0,350.0
CuCrO2 rt,205.0,369.0
CuCrO2 rt,300.0,1100.0
CuCrS2 ht,298.0,221.0
CuCrS2 rt,298.0,61.0
CuCrS2 rt,298.0,134.0
Cr2S3 rt rhom,500.0,-285.0
Cr2S3 rt rhom,870.0,-320.0
Cr2S3 rt rhom,500.0,-285.0
Cr2S3 rt rhom,870.0,-320.0
Cr2S3 rt rhom,130.0,-325.0
Cr2S3 rt rhom,530.0,-305.0
CuCr2Te4,300.0,1.0
LaCr2Ni3,298.0,1.5
CrSb2,7.0,-42.0
CrSb2,323.0,-75.0
CrSb2,60.0,-431.0
CrSb2,300.0,-62.0
CrSb2,600.0,-50.0
CrSb2,100.0,-140.0
CrSb2,18.0,-4500.0
Cu4.6Dy0.95Sn1.4,298.0,5.1
CuGd2O4 ht,125.0,-1260.0
CuGd2O4 ht,298.0,-450.0
CuGd2O4 ht,298.0,-170.0
CuGd2O4 ht,25.0,-40.0
CuTb rt,300.0,10.0
CuYb2Ge6,7.0,-1.9
CuYb2Ge6,300.0,-34.7
CuYb2Ge6,500.0,-31.3
HoSb rt,298.0,-10.5
LuIn3,50.0,1.1
CuInSe2 rt,298.0,52.0
CuInSe2 rt,80.0,18.0
CuInSe2 rt,560.0,-206.0
CuInSe2 rt,293.0,625.0
CuInSe2 rt,260.0,1300.0
CuInTe2 rt,300.0,384.0
CuInTe2 rt,600.0,267.2
Cu0.5In0.5Te ht,298.0,926.0
TmIn3,283.0,3.0
TmIn3,118.0,1.5
TmIn3,11.0,-4.0
CuLa2O4 rt,200.0,84.2
CuLa2O4 rt,200.0,100.4
CuLa2O4 rt,300.0,165.8
CuLa2O4 rt,300.0,184.6
CuLa2O4 rt,100.0,313.0
CuLa2O4 rt,298.0,340.0
CuLa2O4 rt,298.0,475.0
CuLa2O4 rt,300.0,325.0
CuLa2O4 rt,100.0,350.0
CuLa2O4 rt,90.0,709.0
CuLa2O4 rt,150.0,39.0
CuLa2O4 rt,298.0,300.0
CuLa2O4 rt,100.0,450.0
CuLa2O4 rt,298.0,375.0
CuLa2O4 rt,800.0,200.0
CuLa2O4 rt,573.0,220.0
CuLa2O4 rt,300.0,399.0
CuLa2O4 rt,10.0,15.0
CuLa2O4 rt,290.0,158.0
CuLa2O4 rt,100.0,120.0
CuLa2O4 rt,325.0,55.7
CuLa2O4 rt,50.0,11.9
CuLa2O4 rt,200.0,28.6
CuLa2O4 rt,45.0,350.0
CuLa2O4 rt,325.0,230.0
CuLa2O4 rt,98.0,70.0
CuLa2O4 rt,320.0,250.0
CuLa2O4 rt,281.0,33.0
CuLa2O4 rt,118.0,28.0
CuLa2O4 rt,45.0,12.0
CuLa2O4 rt,973.0,189.5
CuLa2O4 rt,973.0,316.8
CuNd2O4 rt,300.0,-330.0
CuNd2O4 rt,184.0,1880.0
CuNd2O4 rt,298.0,1190.0
CuNd2O4 rt,53.0,-2040.0
CuNd2O4 rt,298.0,-700.0
CuNd2O4 rt,300.0,-130.0
CuNd2O4 rt,230.0,-145.0
CuNd2O4 rt,0.0,0.0
CuNd2O4 rt,300.0,-799.0
CuNd2O4 rt,300.0,-163.0
CuNd2O4 rt,20.0,42.0
CuNd2O4 rt,43.0,82.0
CuNd2O4 rt,100.0,-25.0
CuNd2O4 rt,287.0,-32.0
CuPr2O4 rt,225.0,-1210.0
CuPr2O4 rt,298.0,-1120.0
CuPr2O4 rt,225.0,-710.0
CuPr2O4 rt,298.0,-460.0
CuWO4 rt,250.0,750.0
CuWO4 rt,287.0,610.0
CuZrSn,380.0,2.5
CuZrSn,80.0,1.1
Cu4Sn7S16 rt,435.0,-661.0
Cu4Sn7S16 rt,305.0,-568.0
Er2Te3 rt,298.0,172.0
Eu4P2.67,298.0,450.0
GdSn3 ht,5.0,0.4
GdSn3 ht,300.0,1.6
GdSn2.75 rt,298.0,-1.8
FeTe2,310.0,4.0
FeTe2,500.0,-79.0
FeTe2,755.0,-46.0
NdFe0.16Sn2,298.0,-7.6
FeSn0.2Sb1.8,50.0,25.0
FeSn0.2Sb1.8,400.0,30.8
Ti5FeSb2,80.0,-3.45
Ti5FeSb2,298.0,0.76
Ti5FeSb2,298.0,1.64
TaS2 lt trig1,298.0,-14.2
TaS2 lt trig1,298.0,6.5
TaS2 lt trig1,150.0,11.7
TaS2 lt trig1,150.0,80.3
TaS2 lt trig1,293.0,-9.5
TaS2 lt trig1,363.0,3.1
TaS2 lt trig1,298.0,-9.0
PdGa rt,50.0,-0.65
PdGa rt,293.0,-3.6
GdIn3,230.0,-0.2
GdIn3,110.0,-0.4
GdIn3,12.0,0.4
Gd3S4 ht,298.0,-86.0
SmIn3 rt,300.0,3.7
SmIn3 rt,80.0,1.0
SmIn3 rt,13.0,-0.75
LaNi2Ge2 m,298.0,-16.0
LaNi2Ge2 m,50.0,-4.0
LaNi2Ge2 m,300.0,-6.0
TmNiGe,400.0,-6.05
Ho3Ni,18.0,0.12
Ho3Ni,13.0,0.47
In0.2Pb0.8Te,300.0,-3.0
In0.2Pb0.8Te,300.0,-125.0
LaMnO3 orth,298.0,-7.0
LaMnO3 orth,,9.0
LaMnO3 orth,298.0,94.0
LaMnO3 orth,1273.0,29.0
LaMnO3 orth,1273.0,34.0
LaMnO3 orth,300.0,350.0
LaMnO3 orth,300.0,8.0
LaMnO3 orth,300.0,460.0
LaMnO3 orth,800.0,13.0
LaNi9Si4,5.0,-500.0
LaNi9Si4,300.0,-4.7
LaNi9Si4,800.0,-6.5
La3Ni2Sn7,298.0,-2.3
La4.87Ni12Sn24,300.0,-2.11
La4.87Ni12Sn24,80.0,-2.75
La4.87Ni12Sn24,380.0,-1.72
LaNi0.7Sn2,298.0,-2.6
LaNi4Sn2,298.0,-16.0
La3Sn lt1,295.0,-1.0
La3Sn lt1,100.0,1.2
La3Sn lt1,10.0,0.9
La3Sn lt1,250.0,4.2
LaRhO3,323.0,550.0
LaRhO3,300.0,380.0
LaRhO3,800.0,400.0
TiS2,300.0,-238.0
TiS2,310.0,-248.0
TiS2,50.0,-10.0
TiS2,298.0,-38.7
TiS2,298.0,-80.0
TiS2,663.0,-83.6
TiS2,300.0,-153.0
TiS2,700.0,-252.0
Mn0.1Pb0.9Te,298.0,307.0
Mn0.1Pb0.9Te,88.0,88.0
Mo6PbSe8,250.0,19.2
PrSb rt,298.0,-8.7
NiSn0.75Sb2.25,200.0,-20.0
NiSn1.4Sb1.6,200.0,-34.0
Pb0.77Sb0.15Te m,298.0,-119.0
Pb0.77Sb0.15Te m,325.0,-53.0
TmTe,298.0,-160.0
SnS rt,298.0,21.0
Sm4Sb3,298.0,-4.4
TmSb,298.0,-9.0
SnTe0.5Se0.5 rt,300.0,-168.3
SnTe0.5Se0.5 rt,300.0,-168.9
Tl2ZrTe3,298.0,120.0
Ag0.5Sb0.5Te,310.0,55.2
Ag0.5Sb0.5Te,530.0,129.8
Ag0.5Sb0.5Te,298.0,114.0
Ag0.5Sb0.5Te,320.0,250.0
Ag0.5Sb0.5Te,298.0,240.0
Ag0.5Sb0.5Te,77.0,150.0
Ag0.5Sb0.5Te,320.0,68.0
Ag0.5Sb0.5Te,530.0,145.0
Ag0.5Sb0.5Te,325.0,250.0
Ag0.5Sb0.5Te,298.0,93.0
CeAl2Ga2,298.0,2.5
CeAl2Ga2,10.0,-15.0
CeAl2Ga2,65.0,20.0
CeAlGa,180.0,-3.5
FeAl2O4,298.0,50.0
FeAl2O4,298.0,-118.0
FeAl2O4,298.0,90.0
VFe2Al rt,300.0,40.0
VFe2Al rt,298.0,-99.0
VFe2Al rt,298.0,-29.9
VFe2Al rt,298.0,-14.7
VFe2Al rt,90.0,-9.31
VFe2Al rt,750.0,-9.3
VFe2Al rt,350.0,-19.4
V0.4Fe2.6Al,297.0,-95.0
V0.4Fe2.6Al,540.0,-34.0
VFe2Al rt,15.0,5.5
VFe2Al rt,190.0,52.0
VFe2Al rt,300.0,40.0
VFe2Al rt,300.0,27.5
VFe2Al rt,100.0,17.7
VFe2Al rt,300.0,40.7
InBi,285.0,-5.7
InBi,263.0,8.8
InAs0.5P0.5,400.0,470.0
InAs0.5P0.5,300.0,100.0
TiAs rt,298.0,-5.14
VAs,298.0,-3.16
VAs2,298.0,20.0
GeS rt,298.0,11.13
GeS rt,298.0,2.46
BaFe12O19,323.0,-760.0
BaUO3,900.0,-170.0
BiTeI rt,298.0,51.0
BiTeI rt,110.0,25.0
PbBi2Se4,298.0,-31.0
SmB6,5.0,-265.0
SmB66,300.0,100.0
YB66,660.0,420.0
Ca2Fe2O5 ht,1048.0,260.0
CaFe2O4,298.0,-0.067
Ca2Fe2O5 rt,393.0,380.0
Mo2S3 ht,385.0,10.0
Mo2S3 ht,600.0,-65.0
Mo2S3 ht,880.0,50.0
MoS2 2H,298.0,-275.0
CdF2,325.0,-440.0
Cu2CeIn,100.0,43.0
Cu2CeIn,25.0,89.0
Cu2CeIn,25.0,54.0
Cu4.4CeIn1.6,300.0,13.8
Cu4.4CeIn1.6,27.0,51.3
Cu6Ce lt,300.0,15.0
Cu6Ce lt,40.0,54.0
Cu6Ce lt,2.0,27.5
Cu6Ce lt,50.0,44.5
Cu6Ce lt,50.0,44.5
Cu6Ce lt,2.0,15.0
Cu6Ce lt,300.0,12.5
CuCeIn,298.0,9.49
Cu2CeSi2 lt,298.0,8.0
Cu2CeSi2 lt,298.0,15.0
Cu2CeSi2 lt,30.0,-38.0
Cu2CeSi2 lt,30.0,-20.0
Cu2CeSi2 lt,27.0,-32.5
Cu2CeSi2 lt,275.0,15.0
Cu2CeSi2 lt,4.2,-7.0
Cu2CeSi2 lt,100.0,4.0
Cu2CeSi2 lt,150.0,10.0
Cu2CeSi2 lt,300.0,5.0
Cu2CeSi2 lt,1.25,-6.0
Cu2CeSi2 lt,0.73,-0.5
Cu2CeSi2 lt,1.16,-6.0
Cu2CeSi2 lt,0.73,-3.0
Cu2CeSi2 lt,0.22,0.8
Cu2CeSi2 lt,300.0,14.0
Cu2CeSi2 lt,18.0,-30.0
Cu2CeSi2 lt,1.5,-7.0
Cu2CeSi2 lt,298.0,51.0
Cu2CeSi2 lt,50.0,27.0
Cu2CeSi2 lt,18.0,29.0
Cu2CeSi2 lt,9.0,22.0
Cu2CeSi2 lt,0.2,1.0
Cu2CeSi2 lt,20.0,-33.5
Cu2CeSi2 lt,180.0,22.5
Cu2CeSi2 lt,300.0,16.0
Tm0.45Co2.72Ge2.72,350.0,-6.6
Tm0.45Co2.72Ge2.72,100.0,-3.3
TmCoGe,400.0,-3.3
LaCoO3 rt,500.0,96.5
LaCoO3 rt,100.0,-337.9
LaCoO3 rt,298.0,600.0
LaCoO3 rt,298.0,550.0
LaCoO3 rt,298.0,510.0
LaCoO3 rt,400.0,140.0
LaCoO3 rt,298.0,-398.0
LaCoO3 rt,310.0,-308.0
LaCoO3 rt,331.0,93.0
LaCoO3 rt,709.0,13.0
LaCoO3 rt,200.0,770.0
LaCoO3 rt,400.0,3700.0
LaCoO3 rt,298.0,640.0
LaCoO3 rt,200.0,-400.0
LaCoO3 rt,450.0,80.0
LaCoO3 rt,1400.0,12.0
LaCoO3 rt,600.0,80.0
LaCoO3 rt,1000.0,70.0
LaCoO3 rt,300.0,600.0
LaCoO3 rt,300.0,-200.0
LaCoO3 rt,800.0,35.0
LaCoO3 rt,125.0,970.0
LaCoO3 rt,300.0,653.0
LaCoO3 rt,880.0,30.0
LiCoO2 rt rhom,298.0,105.0
LiCoO2 rt rhom,298.0,15.0
LiCoO2 rt rhom,300.0,90.0
LiCoO2 rt rhom,300.0,100.0
PtS,300.0,50.0
Cr2FeS4 rt,298.0,100.0
Cr2FeS4 rt,298.0,200.0
CrSe ht2,300.0,-34.0
CrSe ht2,100.0,-24.0
Cr[VO4] ht,926.0,15.9
Cr[VO4] ht,673.0,27.0
Cr[VO4] ht,552.0,17.3
V2O5 rt,298.0,-1130.0
V2O5 rt,830.0,-930.0
V2O5 rt,300.0,-1125.0
Cr0.02Pb0.98Te,298.0,-160.0
DyIn3,280.0,1.0
DyIn3,150.0,0.13
ErIn3,285.0,2.2
ErIn3,82.0,2.0
ErIn3,8.0,4.4
CuGdSe2,773.0,150.0
HoIn3,50.0,1.3
HoIn3,295.0,1.7
HoIn3,110.0,1.25
Cu2LaIn,100.0,-1.4
Cu2LaIn,100.0,-1.42
Cu4.55LaIn1.45 ht,50.0,2.0
La3In,300.0,-0.2
La3In,130.0,-1.2
La3In,22.0,0.6
La3In,265.0,0.8
La3In,75.0,2.3
Cu2PrIn,100.0,-0.45
Cu2PrIn,100.0,-0.44
Cu2PrIn,1.5,0.15
Pr3In,80.0,-1.0
PrIn3,155.0,-0.25
PrIn3,30.0,3.0
CuInS2 rt,293.0,-350.0
CuInS2 rt,293.0,580.0
TbIn3,158.0,-1.0
TbIn3,300.0,0.15
Cu4YIn,25.0,4.1
Cu4YIn,300.0,-7.2
Cu0.87LaSb2,325.0,6.73
Cu3La3Sb4,298.0,95.7
La4Sb3,298.0,-5.2
LaSb,298.0,-8.5
CuSm2O4,53.0,-760.0
CuSm2O4,298.0,-560.0
CuSm2O4,25.0,-160.0
CuSm2O4,298.0,-420.0
Sr2CuO3,298.0,800.0
Sr2CuO3,80.0,-55.0
Sr2CuO3,88.0,-230.0
Sr2CuO3,200.0,330.0
Sr2CuO3,310.0,315.0
V6O13 rt,295.0,-20.0
V6O13 rt,250.0,-24.0
V6O13 rt,400.0,-33.0
V6O13 rt,200.0,-8.0
VO2 ht,353.0,10.0
VO2 ht,360.0,-30.0
VO2 ht,373.0,-21.0
VO2 ht,373.0,-30.0
VO2 ht,,30.0
PdS2,298.0,-240.0
CuSbSe2,23.0,12.0
CuSbSe2,135.0,440.0
CuSbSe2,310.0,512.0
Cu4Tb3Si4,298.0,5.45
Cu14Sb4S13,85.0,100.0
Cu3TlS2,200.0,321.0
Cu3TlS2,298.0,289.0
Cu3TlS2,96.0,288.0
Cu7TlS4 rt,275.0,278.0
Cu7TlS4 rt,100.0,5.0
Cu7TlS4 rt,200.0,300.0
DyVO3,300.0,575.0
V4O7,298.0,-10.0
V4O7,200.0,-100.0
V4O7,298.0,-10.0
V4O7,300.0,-10.0
V5O9 rt,298.0,-20.0
V5O9 rt,220.0,-19.0
V5O9 rt,136.0,-20.0
V5O9 rt,298.0,-20.0
V5O9 rt,300.0,-20.0
V6O11,298.0,-10.0
V6O11,200.0,-10.0
V6O11,170.0,-200.0
V6O11,298.0,-10.0
V6O11,,-20.0
V6O11,300.0,-10.0
V7O13,,-0.5
V7O13,298.0,-1.0
V7O13,298.0,0.0
V7O13,300.0,-3.0
V7O13,31.0,15.0
V7O13,54.0,2.0
V7O13,170.0,-3.0
V7O13,,-1.0
ErSb,298.0,-7.7
LiFe5O8 rt,314.0,632.0
LiFe5O8 rt,1030.0,498.0
Nb0.5Fe0.5O2 rt,300.0,-220.0
PrFe4Sb12,298.0,95.0
Gd5Ge2.1Si1.9,280.0,11.4
Gd5Ge2.1Si1.9,30.0,5.4
Gd5Ge2.1Si1.9,298.0,-15.3
Gd5GeSi3 lt,77.0,-4.7
TlHgS2,298.0,-815.0
TlHgS2,298.0,920.0
In4Sn3O12 ht,298.0,-18.0
In4Sn3O12 ht,353.0,-30.0
In4Sn3O12 ht,1250.0,-65.0
Zn0.04In0.96Sb,298.0,52.0
La2NiO4 ht,120.0,41.0
La2NiO4 ht,373.0,-5.0
La2NiO4 ht,1143.0,31.0
La2NiO4 rt,463.0,7.0
LiVO2 rt,300.0,15.0
LiV2O5 ht1,298.0,750.0
LiV2O5 ht1,298.0,680.0
LiV2O5 ht1,298.0,500.0
LiV2O5 ht1,298.0,-750.0
LiV2O5 ht1,298.0,-680.0
LiV2O5 ht1,298.0,-500.0
VO2 rt mon,293.0,571.0
VO2 rt mon,309.0,-555.0
VO2 rt mon,235.0,-280.0
VO2 rt mon,298.0,-550.0
VO2 rt mon,300.0,-550.0
VO2 rt mon,220.0,-290.0
VO2 rt mon,293.0,860.0
VO2 rt mon,333.0,750.0
VO2 rt mon,293.0,-880.0
VO2 rt mon,333.0,-800.0
VO2 rt mon,293.0,-780.0
VO2 rt mon,333.0,-750.0
VO2 rt mon,293.0,-910.0
VO2 rt mon,333.0,-700.0
VO2 rt mon,298.0,-950.0
VO2 rt mon,298.0,-150.0
VO2 rt mon,295.0,-935.0
VO2 rt mon,333.0,-780.0
VO2 rt mon,298.0,-150.0
VO2 rt mon,373.0,-30.0
VO2 rt mon,295.0,-1000.0
Li0.9V6O15,300.0,-95.0
Mg2TiO4 ht,300.0,-82.8
Mg2TiO4 ht,298.0,12.9
Mg2TiO4 ht,500.0,1.1
Mo4O11 ht,50.0,-30.0
Mo4O11 ht,115.0,-7.0
Na0.56V2O5 lt2,200.0,-119.0
Na0.56V2O5 lt2,200.0,-110.0
Na0.56V2O5 lt2,150.0,-92.0
Na0.56V2O5 lt2,150.0,-96.0
Na0.56V2O5 lt2,55.0,-86.3
Na0.56V2O5 lt2,147.0,-56.3
Na0.56V2O5 lt2,278.0,-54.0
NaV2O5 rt,298.0,420.0
NaV2O5 rt,298.0,350.0
YVO3 lt2,300.0,510.0
PbTe0.5Se0.5,300.0,-140.0
PbSe0.5S0.5,298.0,-204.0
LuAl2,280.0,0.65
YB2C2,300.0,-4.7
In2Bi,270.0,-3.0
In2Bi,290.0,-4.2
Bi[VO4] rt,825.0,230.0
Bi[VO4] rt,825.0,-80.0
CaV2O6,300.0,-18.8
Eu0.54Co4Sb12,150.0,-23.0
Eu0.54Co4Sb12,298.0,-118.0
CrFe2O4 rt,298.0,250.0
CrFe2O4 rt,298.0,-270.0
CrFe2O4 rt,298.0,-35.0
MgCr2O4 rt,700.0,234.0
MgCr2O4 rt,322.0,37.0
Li0.01Cu0.99O,500.0,298.0
Cu3Nd3Sb4,298.0,130.0
Cu3Nd3Sb4,298.0,90.9
Dy2NiGe6,285.0,-3.0
DyNiGe,400.0,-3.0
DyNiGe,280.0,-7.0
MgFe2O4,380.0,600.0
MgFe2O4,680.0,1200.0
MgFe2O4,700.0,-358.0
MgFe2O4,322.0,133.0
MgFe2O4,1473.0,195.0
Mg0.5Fe0.5O,1473.0,-10.0
V8O15,75.0,-3.0
V8O15,235.0,-10.0
V8O15,60.0,-70.0
V8O15,298.0,-5.0
V8O15,300.0,-12.5
Tb2NiGe6,280.0,-3.8
TbNiGe,280.0,-7.5
YNi5Ge3,298.0,-5.3
YNiGe,400.0,-3.0
YNiGe,280.0,-3.0
LiMn2O4 rt,300.0,-150.0
LiMn2O4 rt,300.0,-55.0
Mg2Sn0.7Si0.3,315.0,-429.0
Mg2Sn0.7Si0.3,470.0,-451.0
Mg2Sn0.7Si0.3,300.0,-300.0
Mg2Sn0.7Si0.3,300.0,-380.0
Mg2Sn0.7Si0.3,310.0,-108.0
Mg2Sn0.7Si0.3,820.0,-211.0
Mg2Sn0.7Si0.3,320.0,100.0
TiNiO3 rt,1673.0,-150.0
Tm2Ti2O7,667.0,270.0
WO3 ht1,318.0,-715.0
WO3 ht1,300.0,-720.0
WO3 ht1,460.0,-630.0
WO3 ht1,318.0,-102.0
AgTlTe rt,400.0,460.0
Bi2Te1.5Se1.5,298.0,-177.9
Bi2Te2Se rt,420.0,-172.9
Bi2Te2Se rt,417.0,-154.2
Bi2Te2Se rt,298.0,-137.3
Bi2Te2Se rt,298.0,-143.8
Bi2Te2Se rt,298.0,101.0
Bi2Te1.5Se1.5,298.0,-139.0
Bi2Te2Se rt,298.0,229.0
Bi2Te2Se rt,298.0,160.0
Bi2Te2Se rt,298.0,150.0
Bi2Te1.5Se1.5,312.0,-152.0
Bi2Te1.5Se1.5,500.0,-177.0
Bi2Te1.5Se1.5,578.0,-164.0
Bi2Te1.5S1.5,298.0,-44.3
Bi2Te2S,298.0,-170.0
Fe0.5Co0.5Si,250.0,11.7
Fe0.5Co0.5Si,200.0,-10.0
Cr0.0215Sb1.9785Te3,276.0,110.0
CuFe2O4 rt,,-2.07
CuFe2O4 rt,300.0,-3.22
CuFe2O4 rt,300.0,30.0
CuFe2O4 rt,310.0,-55.0
CuFe2O4 rt,350.0,-103.0
CuFe2O4 rt,625.0,-10.0
CuFeO2 rt,350.0,373.0
Cu0.5Fe2.5O4 ht,310.0,-212.0
Cu0.5Fe2.5O4 ht,323.0,64.74
Cu0.5Fe2.5O4 ht,323.0,64.74
Cu0.5Fe2.5O4 ht,298.0,140.0
Cu0.5Fe2.5O4 ht,315.0,143.0
Cu0.5Fe2.5O4 ht,358.0,220.0
Cu0.5Fe2.5O4 ht,650.0,35.0
Cu0.5Fe2.5O4 ht,703.0,-200.0
CuFeS2 rt,323.0,-550.0
Cu0.56LaSn2,298.0,1.5
LaFeO3 rt,600.0,190.0
LaFeO3 rt,900.0,-510.0
LaFe4Sb12,150.0,25.5
LaFe4Sb12,100.0,19.0
LaFe4Sb12,100.0,8.1
LaFe4Sb12,300.0,78.0
LaFe4Sb12,298.0,70.0
Nb0.6Fe2Si0.4,103.0,-0.65
Nb0.6Fe2Si0.4,253.0,-0.85
Nb0.6Fe2Si0.4,365.0,-2.95
Fe2NiO4,320.0,-94.0
Fe2NiO4,380.0,-563.0
Fe2NiO4,300.0,-136.2
Fe2NiO4,910.0,-240.0
Fe2NiO4,665.0,-170.0
Fe2NiO4,300.0,-160.0
Fe2NiO4,298.0,-1419.0
Fe2NiO4,150.0,315.0
Fe2NiO4,298.0,-280.0
Fe[VO4],300.0,-14400.0
Yb2NiGe6,7.0,-1.8
Yb2NiGe6,200.0,-27.6
Yb2NiGe6,500.0,-17.7
YbNi2Ge2,60.0,-44.0
Tl0.5In0.5S tet1,135.0,290.0
Tl0.5In0.5S tet1,520.0,730.0
Tl0.5In0.5S tet1,895.0,500.0
TlInTe2,115.0,220.0
TlInTe2,490.0,626.0
TlInTe2,800.0,425.0
TlInTe2,298.0,400.0
LaVO3 rt,300.0,330.0
MgV2O4 rt,300.0,-8.2
PrMnO3 rt,290.0,400.0
PrMnO3 rt,183.0,511.0
PrMnO3 rt,298.0,340.0
Mo6PbS8 rt,873.0,51.0
Mo6PbS8 rt,298.0,18.0
MoSeS,200.0,-700.0
Na1.2V3O8,200.0,-125.0
Pb0.5Sn0.5Te rt,298.0,41.0
Pb0.5Sn0.5Te rt,550.0,170.0
Pb0.5Sn0.5Te rt,685.0,190.0
Pb0.5Sn0.5Te rt,300.0,18.0
Pb0.5Sn0.5Te rt,285.0,16.0
YbPd0.67Si1.33 rt,276.0,-18.7
YbPd0.67Si1.33 rt,50.0,-56.0
YbPd0.67Si1.33 rt,1.5,1.5
CuAlO2 rhom,700.0,478.4
CuAlO2 rhom,298.0,980.0
CuAlO2 rhom,298.0,115.0
Mg32Zn31.9Al17.1,298.0,-5.0
Mg32Zn31.9Al17.1,300.0,-5.0
NbAs,298.0,7.63
NbAs2,298.0,55.0
RuAs2,298.0,350.0
TaAs,298.0,38.94
TaAs2,298.0,45.0
ZrAs rt,298.0,7.63
DyCoO3,470.0,790.0
DyCoO3,470.0,800.0
DyCoO3,873.0,72.0
Co0.71Ge0.06Te,298.0,-158.0
Co0.71Ge0.06Te,77.0,-60.0
HoCoO3,1180.0,26.0
HoCoO3,400.0,1162.0
HoCoO3,1180.0,52.0
HoCoO3,400.0,1247.0
TbCoO3,470.0,615.0
Co0.73Rh0.27Sb3,298.0,-239.0
CrWO4 mon,298.0,-500.0
CrWO4 mon,33.0,-2.5
CrWO4 mon,298.0,-35.2
Cr0.1W0.9O2,4.0,1.3
Cr0.1W0.9O2,298.0,14.5
Zn0.0028Fe2.9972O4 rt,250.0,-78.5
