Repository: fedeotto/data-aggregation-mi

# DataAggregationMI
This repository contains the code and data accompanying our paper '**Not as simple as we thought: a rigorous examination of data aggregation in materials informatics**' (https://chemrxiv.org/engage/chemrxiv/article-details/64d212414a3f7d0c0dced297).

### Data
MPDS data used to reproduce the experiments can be obtained by using `retrieve_mpds.py` script, given that access to the API is provided. For more info visit https://mpds.io/developer/. Examples of data aggregation can still be reproduced using Materials Project (`mp`) and AFLOW (`aflow`) data assessed in this work.

File: datasets/shearmodulus_mpds.csv
formula,ShearMod (GPa)
Al,26.0
Fe4N,59.0
V rt,34.0
V rt,76.0
V rt,48.1
Ru rt,199.0
Ru rt,198.0
Ru rt,199.0
W rt,214.0
W rt,160.2
Hf rt,60.8
Hf rt,60.6
Hf rt,60.7
Fe rt,79.0
Fe rt,88.0
Zn rt,44.6
Zn rt,34.1
Zn rt,40.4
Zr rt,36.0
Zr rt,36.5
Zr rt,35.7
Zr rt,36.1
Pt,80.0
Tl rt,7.25
Tl rt,5.36
Tl rt,6.39
Nb,35.86
Nd rt,16.3
Mo rt,126.5
Ag0.815In0.185,26.59
In tet,6.74
In tet,5.51
In tet,6.37
La rt,14.3
Ag,30.976
Ag,28.17
Er,28.3
Gd rt,21.8
Gd rt,24.6
Gd rt,24.4
Gd rt,24.5
Re,178.9
Re,175.1
Re,181.0
Re,177.0
Re,179.0
Sc rt,29.1
Sc rt,29.8
Sc rt,29.1
Sc rt,29.4
TiAl3 ht,93.0
Ho rt,26.3
Ho rt,26.3
Ho rt,26.3
Ho rt,26.3
Tb rt,22.1
Tb rt,22.1
Tb rt,22.1
Tb rt,22.1
Tm rt,30.5
Li rt,1.16976
Li rt,9.09813
Li rt,15.0
Li rt,1.2
Be rt,156.0
Be rt,149.0
Be rt,148.0
Be rt,149.0
Hg lt/hp1,14.8
Hg lt/hp1,1.6
Pr rt,14.8
B rhom1,200.0
B rhom1,208.0
Ca ht/hp1,2.7
Ca rt,2.9
CeCo5 ht,43.9
CeCo5 ht,40.2
CeCo5 ht,42.0
Ce ht1/hp1,13.5
Co rt,84.4
Co rt,80.1
Co rt,82.0
MoC0.49 tf,164.0
TiC,183.0
TiC,196.0
Mg,17.4
Mg,17.3
Mg,17.4
Y rt,25.6
Y rt,37.0
Y rt,25.5
Y rt,25.3
Y rt,25.4
Dy rt,24.7
Eu,7.9
FeO ht,34.2
Ti rt,39.0
Ti rt,50.5
Ti rt,49.8
Ti rt,50.2
U rt,225.3
Na rt,0.737779
Na rt,4.18246
Na rt,8.4
Pu ht1,25.0
Pu ht2,25.6
Pu rt,43.7
Pu rt,42.9
Pu rt,45.85
Sr ht/hp1,3.5
Sr rt,1.8
TiH2 rt,11.0
K rt,0.395427
K rt,1.02548
K rt,3.9
K rt,0.6
LaNi5,53.0
Li2S rt,34.57
Li2S rt,32.35
Lu,27.2
Lu,29.8
Lu,29.7
Lu,29.7
MgZn2,33.67
NbN ht2,333.0
TaN ht,168.54
TaN ht,179.0
TiN ht,1.4e-22
TiN ht,200.0
TiN ht,193.0
Yb rt,9.9
ZrRu,91.0
ZrRu,88.0
Sm rt,19.5
Ag0.82Al0.18,27.69
Mg0.25Ag0.75 ht,27.42
Ag0.89Sn0.11,27.39
Al4C3,129.0
CoAl rt,108.0
CoAl rt,101.0
Cd,25.1
Cd,20.6
Cd,22.9
TaC,201.6
TaC,198.0
TaC,200.0
TaC,230.88
TaC,229.0
ZrC cub,170.0
ZrC cub,160.0
HfO2 rt,98.7
ZrN,147.0
ZrN,138.0
ZrN,153.0
Os rt,320.0
ThO2 rt,94.1
UO2,79.0
Pu0.75Al0.25 ht,17.51
CeO2 rt,92.5
V6C5 rt,176.0
V8C7 rt,180.0
VC0.67 rt,162.0
VC,228.0
VC,223.0
WC,405.1
Pu0.88Ga0.12 ht3,16.68
Pu0.88Ga0.12 ht3,16.3
ZrH1.8,50.0
ZrH1.8,48.0
Pm,18.0
Nb3Sb,104.34
NbSi2,153.2
Nb3.04Al0.96,74.15
B13C2,185.0
HfB2,228.0
HfB2,224.6
HfB2,224.7
TiB2 rt,225.8
TiB2 rt,226.2
TiB2 rt,227.6
TiB2 rt,67.47
TiB2 rt,76.0
TiB2 rt,68.35
TiB2 rt,77.77
TiB2 rt,263.7
TiB2 rt,258.3
TiB2 rt,261.0
VB2,241.0
ZrB2,205.0
ZrB2,220.2
ZrB2,219.7
ZrB2,221.2
HfC,192.0
NbC,197.0
NbC,191.0
NbC,198.0
NbC,180.0
NbC,209.0
PrCo5,40.5
PrCo5,37.9
PrCo5,39.2
NbCr2 rt,79.6
Cs,0.246814
Cs,0.205235
Cs,0.100222
Cs,2.8
FeSe rt,31.5
FeSi,143.2
FeSi,118.7
FeSi,113.1
FeSi,116.3
NbH0.1 ht,36.58
Rb hp4 cub,0.334053
Rb hp4 cub,0.544626
Rb hp4 cub,3.2
Rb hp4 cub,0.3
Th rt,6.18
Th rt,4.51
Th rt,5.44
Mn0.861Ni0.139 rt,35.6
Mn0.861Ni0.139 rt,46.0
Mn0.861Ni0.139 rt,53.0
MnSi rt,122.6
Na2S,21.06
Na2S,19.58
Nb3Sn rt,74.87
Nb0.5V0.5,47.1
TiNi ht,46.0
ZnO,45.55
PbTe rt,25.2
TaSi2,151.0
TiSi2 orth1,117.7
TiSi2 orth1,110.8
TiSi2 orth1,114.2
TiSi2 orth1,128.9
TiSi2 orth1,124.3
TiSi2 orth1,133.5
Ag0.5Au0.5 rt,29.11
[N2] lt1,0.366
[N2] lt1,0.357
[N2] lt1,0.361
V0.95Pt0.05,61.7
Ag0.875Cd0.125,28.09
Re3B orth,159.0
Re7B3,159.0
ReB2,310.0
ReB2,293.0
ReB2,305.0
ReB2,283.0
ReB2,283.0
ScB2,197.3
ScB2,193.6
ScB2,195.5
YSb,46.0
YSb,31.0
Ag0.5Pd0.5 ht,29.5
LaCo5,32.2
LaCo5,29.6
LaCo5,30.9
V2C rt,121.0
Ir0.5Pt0.5,88.2
TiCr0.3Al2.7,75.0
Pt3Al ht2,94.0
Ti2AlN,120.0
AlN,3.5
ZrAl3,85.1
BN cub,403.0
BN cub,410.8
BN cub,70.5
BN cub,410.0
TaC0.5N0.5,193.34
Ti3SiC2,122.0
MgO,126.7
Y0.2Zr0.8O1.9 ht2,105.0
Al4SiC4,140.0
Y3Al5O12 ht,112.0
Y3Al5O12 ht,100.7
CdO,45.06
BaZrO3,91.0
BeO rt,157.0
BeO rt,163.0
Ca[MoO4],41.2
Ca[MoO4],40.7
Ca[MoO4],40.9
TiCoSb,91.0
CuInSe2 rt,25.42
CuInTe2 rt,19.4
CuLa2O4 rt,62.92
Y3Fe5O12,76.0
Y3Fe5O12,38.8
Y3Fe5O12,42.2
Y3Fe5O12,42.2
Y3Fe5O12,41.8
LiYF4 rt,33.0
LiYF4 rt,36.9
LiYF4 rt,33.1
LiYF4 rt,35.3
ZrMn2 rt,43.0
ZrMn2 rt,38.0
LaMnO3 orth,34.7
LaMnO3 orth,46.3
LaMnO3 orth,47.5
LaMnO3 orth,48.1
La2Zr2O7,94.2
Sr[MoO4],29.43
Sr[MoO4],36.7
Sr[MoO4],35.6
Sr[MoO4],36.1
SrZrO3 rt orth,84.52
SrZrO3 rt orth,89.26
BaHfO3,79.5
MoS2 2H,142.374
MoS2 2H,55.111
CaTiO3 rt,104.0
CaZrO3 rt,89.5
TiC0.5N0.5,200.0
TiC0.5N0.5,207.0
LaCoO3 rt,14.2
PbF2 rt cub rt,22.22
Gd3Fe5O12,74.0
Gd3Ga5O12,88.0
Sm3Ga5O12,85.0
Sc3AlN,86.0
VN rt,157.0
LiBaF3,47.02
ZnWO4,36.78
ZnWO4,36.72
ZnWO4,69.86
Mo3Te4,21.39
Cu1.5Zr0.75Ti0.75 hex,48.6
LaFe4Sb12,111.5
Mo3Fe3N,149.91
Fe2NiO4,71.7
Fe2NiO4,48.7
Zr[SiO4] rt,109.0
SrZrO3 ht3,100.0
Nb3Ga,65.49
CaHfO3 ht2,97.6
ZrC0.5N0.5,175.0
Eu3Fe5O12,74.0
ZnFe2O4,13.3
ZnFe2O4,4.86
ZnFe2O4,4.9
ZnFe2O4,73.2
Pb[MoO4],26.5
Pb[MoO4],25.7
Pb[MoO4],26.1
SrVO3 cub,90.0
BaSnO3,99.9
V2AlC,136.0
BaClF,25.5
Ca3GeO ht,49.14
Fe2CoO4 rt,38.6
SrAlSi,36.41
SrAlSi,44.65
SrAlSi,43.22
SrAlSi,43.93
SrAlSi,35.26
SrAlSi,35.84
Ca[WO4],41.5
Ca[WO4],40.4
Ca[WO4],40.9
Nb0.95Ir1.05,155.0
Nb0.95Ir1.05,135.0
K2S,12.14
K2S,11.88
Zr3Al3C5,166.0
KMgF3,52.3
KMgF3,60.9
Cr2AlC,146.0
Cr2AlC,11.0
Y3Ga5O12,92.0
Th3As4,51.38
OsB2 orth,251.8
OsB2 orth,235.1
B rhom2,197.2
UBi,39.76
Tc rt,119.0
YH2,53.0
Nb3In,68.99
LaS,55.3
LaSe,47.5
LaTe,34.5
Th3P4 rt,57.88
ThP rt,56.0
Rb2S,9.5
Rb2S,10.23
WN,172.0
[H2] lt1/hp1,118.0
[H2] lt1/hp1,112.0
[H2] lt1/hp1,115.0
C dia,550.0
C dia,96.3
BaAlSi,35.85
BaAlSi,40.16
BaAlSi,39.41
BaAlSi,39.79
BaAlSi,35.34
BaAlSi,35.6
Nb2AlC,129.0
Nb2AlC,14.0
Ta2AlC,126.0
Ti2AlC,117.0
Ti2AlC,119.0
Ti2AlC,11.0
Zr2Al3C4,161.0
CaAlSi hex,40.15
CaAlSi hex,46.82
CaAlSi hex,44.85
CaAlSi hex,45.83
CaAlSi hex,38.59
CaAlSi hex,39.37
PtSn1.2Sb1.8,42.1
V2GeC,116.0
ScRh3C,95.5
V2AsC,128.0
CdGeAs2,31.2
CdGeAs2,24.7
CdGeAs2,28.3
BN hp2,384.0
LaNi5H7 rt,23.0
HfC0.5N0.5,195.0
CdFe2O4,3.04
CdFe2O4,3.41
CdFe2O4,90.0
Mg2[SiO4] wad,118.7
Fe2[SiO4] hp1,73.6
Fe2[SiO4] hp1,77.3
Mg0.33Nb0.67PbO3 rt,71.0
Mg0.33Nb0.67PbO3 rt,46.0
Ba2Cu3YO7 rt,48.8
Ba2Cu3YO7 rt,42.43
BaTiO3 rt tet,67.8
CaSnO3,88.0
Sr1.9CuBi2.1O6,11.0
Sr1.9CuBi2.1O6,19.0
La2Sn2O7,95.0
CmBi rt,42.47
ThFe4P12,443.0
Mn3SnC,118.03
Mn3SnC,105.81
Ti3GeC2,144.0
Nd3Ga5O12,84.0
BaLaGa3O7,39.3
BaLaGa3O7,36.8
BaLaGa3O7,38.1
Er2Sn2O7,104.0
MnFe2O4 rt,58.5
MnFe2O4 rt,65.1
Mn3SnN,141.66
Mn3SnN,122.89
Zr0.5Nb0.5C0.5N0.5,155.0
Zn0.5Fe2Ni0.5O4,61.4
Zn0.5Mn0.5Fe2O4,66.11
Ca0.5Nd0.5MnO3 rt,30.63
Zn0.5Fe2Co0.5O4,21.5
Tb0.25Ho0.75Fe1.95,32.3
La2.4Nd0.1Lu2.5Ga3O12,67.0
Cu0.5Cd0.5Fe2O4,54.0
CrFeNiO4,46.9
CaMnO3 rt,34.2
CaMnO3 rt,42.2
CaMnO3 rt,44.2
Sr0.1CuLa1.9O4 rt,67.69
Ca0.5La0.5MnO3 rt orth,34.8
Ca0.5La0.5MnO3 rt orth,44.9
Ca0.5La0.5MnO3 rt orth,45.9
ZrPbO3 rt,59.0
Ba[CrO4],19.81
CaIrO3 orth2,68.0
CaIrO3 orth2,110.0
Sr0.4La0.6MnO3 rt,24.22
Sr0.4La0.6MnO3 rt,47.0
MgMnFeO4,67.3
MgMnFeO4,77.1
SiC 4H,209.0
ThAs rt,45.99
Th3Sb4,41.22
ThSb rt,28.35
PoO2 cub,72.5
MnNi2Al,21.0
CeCo5H4,62.0
CeCo5H4,59.8
CeCo5H4,60.9
TaS3 lt orth,5.0
BeTe rt,32.0
BeS rt,64.0
BeSe rt,47.0
Zr hp1,50.6
Zr hp1,48.7
Nb2SnC,89.0
Ta2GaC,150.6
V2GaC,133.1
Sm0.5Gd0.5S rt,31.63
Cr2GeC,91.0
Cr2GeC,80.0
Ti2GaC,121.2
Ti2GaC,110.0
Nb2GaC,131.7
Hf2InC,99.0
Nb2AsC,127.0
Nb2AsC,19.0
La3Ga5SiO14 trig,42.1
La3Ga5SiO14 trig,45.5
Nd2Sn2O7,105.0
Gd2Sn2O7,104.0
Sm2Sn2O7,102.0
Y1.5Er1.5Al5O12,112.0
Ca0.5Pr0.5MnO3 rt,43.9
Ca3Ga2[GeO4]3,70.8
Li0.2Cd0.6Fe2.2O4,5.62
Li0.2Cd0.6Fe2.2O4,5.79
Li0.3Zn0.4Fe2O4,6.75
Li0.3Zn0.4Fe2O4,7.37
Rb hp1,0.3
Ca2La3[SiO4]3O,56.6
Ca2La3[SiO4]3O,55.9
Ca2La3[SiO4]3O,56.2
Ba0.3La0.7MnO3 rt,46.41
Sr2Ca1.7Cu3Pb0.3Bi2O10 lt,22.3
CeFe4P12,409.0
Li hp1,1.3
K2PtCl4,6.91
K2PtCl4,6.39
K2PtCl4,6.64
Ce0.5U0.5O2 ht,52.0
Ce0.5U0.5O2 ht,75.8
Ce0.5U0.5O2 ht,50.0
B0.5CN0.5 ht-hp,534.0
LaFe4P12,155.1
Mo3Ni2N,151.47
Mo3Pd2N,126.12
YRh3C,85.2
LaRh3C ht,64.7
LuRh3C0.7,89.0
PtC hp,31.2
Sc3AlC,85.1
Sc3AlC,85.0
Sc3AlC,85.3
MgFe[SiO4] fay,139.4
Sr0.3Nd0.7MnO3 rt,25.02
FeTe0.5Se0.5 rt,30.8
LaFeAsO rt,56.5
LaFeAsO rt,56.2
Be3Al2Si6O18,80.0
Be3Al2Si6O18,78.3
Be3Al2Si6O18,79.2
BaBrF rt,21.8
Fe0.05Co0.95Sb2.875Te0.125,56.5
Ba0.16Sr0.08Pr0.009Nd0.171Yb0.05Fe2.6Ni1.4Sb12,42.0
Ba0.18Pr0.015Nd0.285Yb0.04Fe3.1Ni0.9Sb12,43.0
B hp,227.2
ZrTaN3,144.0
Ce0.5Fe2Co2Sb12,51.6
Ce0.5Fe2Co2Sb12,51.04
Sm0.1FeBi0.9O3 ht3,43.56
Sm0.1FeBi0.9O3 ht3,48.5
Na0.75CoO2 ht,9.24
Ca0.8Mg0.2Mn0.1Fe1.9Al2[SiO4]3,95.1
Mo3Pt2N,143.26
Nd0.1FeBi0.9O3 rt,39.93
Nd0.1FeBi0.9O3 rt,45.1
SrFe2As2 rt,32.1
SrFe2As2 rt,2.3
Ca3SnO,45.73
Ca3PbO,43.77
Ba3PbO rt,11.0
Ba3PbO rt,17.6
CaSiO3 ht2,50.54
CaIrO3 orth1,73.0
CaIrO3 orth1,98.0
CaCoO3 rt,13.3
Mo3Co3N,134.4
BaY0.1Ce0.9O2.95,44.02
BaY0.1Ce0.9O2.95,46.62
K hp1,0.4
PrCo5H4,56.5
PrCo5H4,54.5
PrCo5H4,55.5
OsC,82.0
Ti4GaC3,140.0
Co3InN,95.14
Ni3InN,64.35
LaFe4As12,133.6
AlO[OH] hp1,157.4
AlO[OH] hp1,166.0
AlO[OH] hp1,161.7
Zn2Ni21B20,94.0
Ba0.2Ca0.8TiO3,46.9
Ba0.2Ca0.8TiO3,46.9
Ba0.2Ca0.8TiO3,46.9
Yb2Sn2O7,110.0
CaGeO3 orth,124.5
CaGeO3 orth,108.2
CaGeO3 orth,109.5
Ti3AlC2,132.0
Ti3AlC2,124.0
Ti4AlN3,153.0
Zn2Sc hp,50.7
Sc3GaC,51.8
Ba0.18Sr0.12La0.7MnO3 rhom,30.08
Sn0.6Bi0.4 hp1,8.0
Zr0.36Ti0.64Ni mart,47.0
W3N4,183.0
C gra,8.94
C gra,3.15
C gra,5.94
HfO2 hp2,93.4
HfO2 hp1,115.5
ZnNi3B2,83.0
Ti2CS,139.0
BaTiO3 m,51.1
BaTiO3 m,50.6
BaTiO3 m,50.9
LaCo5.22H3.36 orth2,53.9
LaCo5.22H3.36 orth2,51.6
LaCo5.22H3.36 orth2,52.8
Ce0.072U0.875Nd0.053O2,39.0
Bi ht-hp2,44.0
Bi ht-hp2,162.0
C3N4 tf,60.5
Ca0.1Fe2Co0.9O4,17.5
FeTe rt,29.8
BaIF rt,20.4
V0.93Co0.07,54.0
OsB hex,231.0
SrPtAs,30.0
SrPtAs,15.0
SrPtAs,22.5
C3N4 m3,45.2
Fe2N hex,78.0
Li lt3,42.5
Li lt3,41.7
Li lt3,42.1
Ti cub,13.5
Gd2.55Er0.45Ga5O12,87.0
ScGd2.01Er0.99Ga4O12,82.0
Sc0.988Nd0.066Gd2.934Cr0.024Ga3.988O12,80.0
BaPb0.95Bi0.05O3 rt orth,22.0
BaPb0.95Bi0.05O3 rt orth,84.0
Sc2AlC,59.2
BC2N hyp2,440.0
BC2N hyp3,312.9
BC2N hyp,444.4
BC2N hyp4,432.0
OsN2 hp,220.0
OsN2 hp,256.0
OsN2 hp,242.0
IrN2,231.0
IrN2,224.0
IrN3,167.0
IrN3,154.0
Co0.955Pd0.045Sb2.955Te0.045,56.01
WB4 hex,249.0
LiSrF3,52.2
LiCaF3,54.55
Ce0.2U0.74Zr0.06O2,16.0
ZrMn2 cub,30.0
ZrMn2 cub,27.0
Sc2InC,65.6
TlSc2C,63.3
OsC hex,108.0
AlBi,12.124
Cu2Ga0.05Ge0.95Se3,23.2
Ag0.70Zn0.30,27.89
W0.513Mo0.331Re0.156,146.7
W0.513Mo0.331Re0.156,151.3
Hf0.0124Ta0.9102W0.0774,74.0
Hf0.0124Ta0.9102W0.0774,74.9
PtC hyp,25.9
Ca3Cu0.2Co3.8O9,24.6
OsB cub,166.0
Al2CO orth,87.0
CexCo3.8Pd0.2Sb12Te0.2,57.4
CexCo3.8Pd0.2Sb12Te0.2,57.34
Co3.8Pd0.2Sb12Te0.2,52.1
Ca0.995Ti0.99Nb0.01O3,118.0
Ca4MgTiNb2O12,225.0
Ca4ZnTiNb2O12,175.0
Ca3Zn0.2Co3.8O9,15.8
TiBi0.6S2.6,8.5
TiBi0.6S2.6,12.1
Ca0.06TiBi0.54S2.6,8.7
Ca0.06TiBi0.54S2.6,14.7
Sr0.06TiBi0.54S2.6,12.5
Sr0.06TiBi0.54S2.6,17.7
Mg0.05Ti0.95Bi0.6S2.6,8.9
Mg0.05Ti0.95Bi0.6S2.6,12.9
Mg85Zn6Y9,21.8
Ni[SiO4][H2O]6,11.8
Ni[SiO4][H2O]6,9.06
Ni[SiO4][H2O]6,10.4
Ca3Cr0.2Co3.8O9,15.1
Ca3Co3.8Ni0.2O9,14.2

File: datasets/sigma_mpds.csv (part 1 of 6)
formula,Temperature,sigma (S/cm)
ZnS rt,298.0,9.999999999999999e-10
ScF3 rt cub,298.0,1e-15
ScF3 rt cub,673.0,4.0000000000000003e-07
AgGaSe2 tet,298.0,10000.0
AgGaSe2 tet,50.0,20000.0
AgGaSe2 tet,303.0,0.1
AgGaSe2 tet,490.0,0.63
AgGaSe2 tet,570.0,11.5
LiNbO3 ht,1003.0,0.00034
LiNbO3 ht,1003.0,0.0083
LiNbO3 ht,1393.0,0.42
LiNbO3 ht,1003.0,0.00034
Er2[MoO4]3,873.0,1.2e-05
LiV2O5 ht2,298.0,0.001
LiV2O5 ht2,295.0,0.002
LiV2O5 ht2,295.0,0.005
LiV2O5 ht2,295.0,0.08
LiV2O5 ht2,295.0,0.0003
LiV2O5 ht2,300.0,0.001
LiV2O5 ht2,298.0,0.0008
LiV2O5 ht2,298.0,0.0005
LiV2O5 ht2,298.0,5e-07
LiV2O5 ht2,300.0,0.000224
YTaO4 ht,1273.0,0.0079
YTaO4 ht,1183.0,1e-05
Zr rt,298.0,22800.0
SrSnO3 rt,298.0,9.999999999999999e-10
Si rt,297.0,0.006
Si rt,600.0,0.16
Si rt,1375.0,110.0
Pt,300.0,88400.0
Co ht,5.0,727.0
Nb,4.5,12000000.0
Zr0.75Ti0.25PbO3 rt,306.0,3.16e-05
Zr0.75Ti0.25PbO3 rt,306.0,0.0056
Ag,300.0,500000.0
Ag,100.0,1000000.0
FeAl rt,298.0,30000.0
NiAl rt,298.0,7100.0
RuAl2 rt orth,0.46,0.21
RuAl2 rt orth,300.0,0.013
Ge,298.0,16000.0
Cu,78.0,499.0
Cu,293.0,59.1
Cu,423.0,8.2
Bi,1.5,1060.0
Bi,1.5,1060.0
Bi2O3 rt,753.0,1e-06
Bi2O3 rt,923.0,0.0001
Bi2O3 rt,762.0,0.0011
Bi2O3 rt,793.0,0.015
Bi2O3 rt,775.0,6.000000000000002e-08
Bi2O3 rt,875.0,0.00047
Bi2O3 rt,298.0,3.35e-07
BiO1.5 ht2,1023.0,1.0
BiO1.5 ht2,1073.0,2.0
BiO1.5 ht2,762.0,0.0011
BiO1.5 ht2,793.0,0.015
BiO1.5 ht2,1100.0,0.033
BiO1.5 ht2,990.0,0.033
B rhom1,333.0,3.55e-06
B rhom1,333.0,0.000399
B rhom1,300.0,9.000000000000001e-07
B rhom1,400.0,1e-06
B rhom1,300.0,5e-06
Li3B14,290.0,9.000000000000001e-07
Li3B14,770.0,0.0004
Li3B14,910.0,0.0025
Li3B14,640.0,4.5e-05
Cr2O3 rhom,623.0,1.04e-05
TiC,298.0,10000.0
TiC,298.0,16000.0
Cu2O rt,293.0,1e-06
CuO rt,300.0,0.19
CuO rt,400.0,0.75
Cu6Pr lt,13.3,3000.0
Cu6Pr lt,2.0,10500.0
FeO ht,235.0,10.0
FeO ht,142.0,1.0
FeO ht,298.0,44.0
FeO ht,298.0,89.0
Fe3O4 rt,288.0,2.634
Fe3O4 rt,296.0,170.0
Fe3O4 rt,300.0,2.4e-06
Fe3O4 rt,165.0,100.0
Fe3O4 rt,300.0,3000.0
Fe3O4 rt,285.0,100.0
Fe3O4 rt,400.0,0.26
Fe3O4 rt,400.0,0.09
Fe3O4 rt,273.0,0.4
Fe3O4 rt,273.0,0.25
Fe3O4 rt,273.0,0.16
Fe3O4 rt,265.0,0.42
Fe3O4 rt,295.0,240.0
Fe3O4 rt,43.0,0.1
FeS tro,289.0,2200.0
FeS tro,388.0,2700.0
FeS tro,289.0,4.0
FeS tro,388.0,20.0
FeS tro,423.0,3000.0
FeS tro,423.0,2800.0
Fe1.27Sb,298.0,1000.0
FeSb2,4.2,4.96
FeSb2,10.0,7.21
FeSb2,4.2,14.0
FeSb2,4.2,54.4
FeSb2,4.2,3.85
FeSb2,10.0,6.88
Ti rt,323.0,15900.0
Ti rt,760.0,7300.0
GaS rt,298.0,4.0000000000000003e-07
GaS rt,298.0,1.5e-07
GaS rt,335.0,1.6e-07
GaS rt,525.0,0.0001
Ga2Se3 rt,398.0,8.670000000000001e-09
GaSe 2Halpha,390.0,9.999999999999999e-10
GaSe 2Halpha,560.0,1e-05
GaSe 2Halpha,230.0,1e-11
GaSe 2Halpha,340.0,1.0000000000000001e-07
GaSe 2Halpha,235.0,1.0000000000000001e-07
TiH2 rt,323.0,11600.0
TiH2 rt,753.0,7100.0
In4Se3 orth,298.0,1.0
In4Se3 orth,300.0,4500.0
TiN ht,298.0,40000.0
TiN ht,298.0,4800.0
TiN ht,298.0,5200.0
TiN ht,298.0,9400.0
TiN ht,298.0,11200.0
TiN ht,298.0,22600.0
TiN ht,298.0,37400.0
Y2O3 rt,923.0,5.5e-08
TlSe rt,298.0,0.0009056
Ti0.89V0.11 rt,298.0,6000.0
Ti0.89V0.11 rt,298.0,8000.0
Ti0.89V0.11 rt,298.0,10000.0
Ti0.89V0.11 rt,298.0,11000.0
LiAl rt,298.0,20000.0
LiAl rt,298.0,12000.0
AlSb,298.0,9650.0
AlSb,298.0,8.457e-14
GaAs rt,1600.0,7800.0
GaAs rt,298.0,1.384e-08
GaAs rt,300.0,22.8
GaAs rt,4.2,5.9
Be13Zr,297.0,62500.0
Be13Zr,950.0,1.2e-08
Bi6Cl7,298.0,7.5e-05
Cu2Se ht2,650.0,680.0
Cu2Se ht2,410.0,1260.0
CuSe rt,298.0,2350.0
Ga2Te5 ht,298.0,0.013
Ga2Te5 ht,298.0,0.00058
La2O3 rt,673.0,2.3e-07
La2O3 rt,923.0,1.7e-06
NiO rt,289.0,1.4e-08
NiO rt,270.0,1e-08
NiO rt,300.0,2e-13
Ni3S2 rt,298.0,17500.0
Ni3S2 rt,673.0,7000.0
Ni3S2 rt,298.0,12500.0
NiS ht,298.0,15000.0
NiS ht,300.0,0.05164
NiS ht,80.0,0.06
NiS ht,300.0,0.0516
ZrN,335.0,19800.0
ZrN,970.0,7500.0
UO2,2140.0,10.0
UO2,290.0,7e-07
UO2,298.0,0.0001899999999999
U4O9 rt,152.0,6.6e-05
U4O9 rt,255.0,0.0039
ZrO2 ht1,1400.0,0.0001899999999999
ZrO2 ht1,145.0,0.0001
ZrO2 ht1,196.0,0.0069999999999999
ZrO2 ht1,1410.0,0.0037
ZrO2 ht1,1410.0,0.036
PbS rt,298.0,0.254
PbS rt,345.0,0.001
PbS rt,298.0,7.8e-09
PbS rt,298.0,162.0
SnTe rt,300.0,8600.0
SnTe rt,77.0,23000.0
SnTe rt,4.2,37000.0
SnTe rt,285.0,6050.0
SnTe rt,323.0,5430.0
Cu2S ht cha,298.0,15.0
Cu31S16 rt dju,298.0,35.0
Cu9S5 dig,298.0,230.0
Zn6.67Sb5 rt,298.0,1290.0
Zn6.67Sb5 rt,323.0,980.0
InAs rt,298.0,6450.0
InAs rt,298.0,3.727
Sb0.5As0.5 ht,300.0,7680.0
Sb0.5As0.5 ht,77.0,16650.0
Sb0.5As0.5 ht,77.0,12500.0
Sb0.5As0.5 ht,77.0,12500.0
Sb0.5As0.5 ht,300.0,5300.0
Sb0.5As0.5 ht,77.0,11280.0
Sb0.5As0.5 ht,77.0,6720.0
Sb0.5As0.5 ht,77.0,6720.0
Sb0.5As0.5 ht,77.0,3980.0
Sb0.5As0.5 ht,77.0,3980.0
Sb0.5As0.5 ht,300.0,1710.0
Sb0.5As0.5 ht,77.0,2880.0
Bi2Se3 rt,50.0,4100.0
Bi2Se3 rt,298.0,2120.0
Bi2Se3 rt,154.0,750.0
Bi2Se3 rt,298.0,980.0
Bi2Se3 rt,298.0,2700.0
Bi2Se3 rt,90.0,210.0
Bi2Se3 rt,90.0,45.0
Bi2Se3 rt,90.0,917.0
Bi2Se3 rt,90.0,118.0
Bi2Se3 rt,90.0,1910.0
Bi2Se3 rt,90.0,373.0
Bi2Se3 rt,93.0,2990.0
Bi2Se3 rt,93.0,775.0
Bi2Se3 rt,300.0,2470.0
Bi2Se3 rt,300.0,2510.0
Bi2Te3 rt,294.0,660.0
Bi2Te3 rt,294.0,260.0
Bi2Te3 rt,298.0,500.0
Bi2Te3 rt,298.0,500.0
Bi2Te3 rt,298.0,338.0
CeO2 rt,873.0,5.04e-07
CeO2 rt,1173.0,0.000581
CeO2 rt,773.0,0.000101
CeO2 rt,873.0,1.1e-05
CeO2 rt,298.0,1.9e-05
CeO2 rt,882.0,3.5e-06
CeO2 rt,649.0,4.2e-08
CeO2 rt,873.0,2.7e-06
CeO2 rt,873.0,8e-05
CeO2 rt,1250.0,0.071
CeO2 rt,865.0,0.0289999999999999
CeO2 rt,873.0,1.1e-09
CrSi2,700.0,101.0
CrSi2,355.0,223.0
CrSi2,350.0,165.0
CrSi2,700.0,50.0
Ga2O3 ht,1175.0,0.01
GaP rt,298.0,7.492999999999999e-17
Mg2Ge rt,650.0,51.4
ZrH1.8,298.0,14600.0
InP rt,298.0,3.089e-08
In2S3 rt,303.0,0.00302
InSb rt,298.0,9350.0
InSb rt,298.0,266.5
InSb rt,1.8,19.3
InSb rt,77.0,75.0
Li12Si7,293.0,1e-06
Li12Si7,510.0,0.0025
NiS2 rt,298.0,200.0
NiS2 rt,673.0,500.0
Pr2O3 rt,1420.0,1.75
Pr2O3 rt,673.0,3e-07
Pr2O3 rt,873.0,2.6e-06
Pr2O3 rt,923.0,3.45e-06
Pr5O9 rt,778.0,0.048
Pr6O11 rt,873.0,0.084
Pr6O11 rt,380.0,4e-06
Pr7O12 rt,838.0,0.141
Pr7O12 rt,973.0,0.26
Pr7O12 rt,973.0,0.265
Pr7O12 rt,873.0,0.017
Pr7O12 rt,365.0,1e-06
Pr9O16 rt,838.0,0.115
Pr9O16 rt,778.0,0.055
Pr9O16 rt,838.0,0.109
Pr9O16 rt,838.0,0.114
SnO2 rt,900.0,0.001
SnO2 rt,300.0,0.005
SnO2 rt,220.0,1.3
SnO2 rt,80.0,0.00075
SnO2 rt,134.0,0.067
SnO2 rt,523.0,0.21
WO3 rt,120.0,1.0
WO3 rt,250.0,0.066
WO3 rt,298.0,3.34e-08
WO3 rt,298.0,0.006
PbSe,298.0,240.0
PbSe,298.0,14.25
PbSe,298.0,1.25
PbSe,400.0,0.00373
PbSe,400.0,0.0115
PbSe,345.0,0.051
PbSe,298.0,0.027
PbSe,298.0,524.0
PbSe,90.0,0.0365
PbSe,320.0,0.013
PbSe,400.0,0.0432
Sb2Se3 rt,300.0,1e-05
Sb2Se3 rt,298.0,1.02e-06
Zn3As2 rt,42.0,25.0
Zn3As2 rt,298.0,6.0
B13C2,295.0,11.0
B13C2,20.0,6.0
B13C2,295.0,21.0
B13C2,273.0,7.0
B13C2,295.0,5.0
B13C2,273.0,1.0
B13C2,295.0,6.0
B13C2,273.0,1.0
B13C2,295.0,11.5
B13C2,273.0,2.0
B13C2,295.0,3.0
TlBr rt,568.0,0.00021
TlBr rt,730.0,0.0031
Zn0.04Cd0.96,373.0,87300.0
Zn0.04Cd0.96,533.0,26500.0
HfC,298.0,14000.0
InCl rt,305.0,1e-08
CoS ht,298.0,6000.0
CoS ht,700.0,4000.0
Co9S8 rt,298.0,10000.0
Co9S8 rt,573.0,6000.0
FeS2 ht,298.0,0.0069999999999999
FeS2 ht,298.0,2.3
FeS2 ht,298.0,0.02
FeSi,300.0,1500.0
FeSi,5.0,0.39
FeSi2,300.0,0.02
[H2O] lt hex,298.0,1.0000000000000001e-07
Mg2Sn,750.0,576.0
Mn3O4 rt,545.0,4.5500000000000004e-07
Mn3O4 rt,1200.0,0.3
Mn3O4 rt,1173.0,0.1
MnO rt,1673.0,13.5
MoO3 rt,745.0,5e-06
MoO3 rt,685.0,7e-08
NbO2 rt,290.0,0.0001
NbO2 rt,965.0,1.0
NbO2 rt,175.0,1e-08
NbO2 rt,500.0,0.1
NbO2 rt,300.0,2.5e-05
NbO2 rt,1270.0,800.0
NiO ht,1095.0,0.086
NiO ht,1685.0,2.5
NiO ht,298.0,6.5e-08
NiO ht,630.0,0.58
NiO ht,1540.0,0.75
NiO ht,1115.0,0.062
NiSe2,298.0,5500.0
NiSe2,773.0,2500.0
NiSe ht,298.0,20000.0
NiSe ht,673.0,10000.0
Tb11O20 rt,473.0,6.3e-10
Tb11O20 rt,573.0,4.4700000000000005e-09
Tb11O20 rt,673.0,1.778e-08
Tb11O20 rt,773.0,6.095e-08
Tb11O20 rt,873.0,1.778e-07
Tb2O3 cub,473.0,3e-11
Tb2O3 cub,673.0,3e-09
Tb2O3 cub,923.0,2.0000000000000002e-07
TbO2,473.0,2.4999999999999996e-10
Ti3O5 ht,300.0,35.0
Ti3O5 ht,300.0,740.0
Ti3O5 ht,120.0,0.00935
Ti4O7 rt,1600.0,450.0
Ti4O7 rt,300.0,1500.0
Ti4O7 rt,300.0,1480.0
Ti4O7 lt2,120.0,0.00149
Ti5O9 rt,300.0,1540.0
Ti6O11 rt,300.0,1100.0
Ti6O11 rt,300.0,110.0
Ti8O15,120.0,0.177
TiO2 rut,790.0,1.3e-07
TiO2 rut,1064.0,4.2e-10
TiO2 rut,298.0,0.03
TiO2 rut,298.0,0.01
TiO2 rut,80.0,0.2
TiO2 rut,250.0,0.019
TiO2 rut,300.0,1.4
TiO2 rut,1270.0,7.8
V2O3 rt,110.0,2.4e-08
V2O3 rt,295.0,500.0
V2O3 rt,149.0,8e-05
V2O3 rt,150.0,500.0
V2O3 rt,161.0,0.0018
V2O3 rt,162.0,89.0
W18O49 ht,298.0,364.0
PbTe rt,298.0,5329.6
PbTe rt,298.0,108.0
PbTe rt,298.0,3169.05
PbTe rt,736.0,438.976
PbTe rt,345.0,0.225
PbTe rt,298.0,0.138
PbTe rt,295.0,340.0
PbTe rt,295.0,190.0
PbTe rt,295.0,90.0
PbTe rt,295.0,31.0
PbTe rt,295.0,29.0
PbTe rt,295.0,190.0
PbTe rt,295.0,34.0
PbTe rt,295.0,28.0
PbTe rt,295.0,6.3
PbTe rt,295.0,4.8
PbTe rt,300.0,570.0
PbTe rt,320.0,140.0
PbTe rt,298.0,72.315
SnSe rt,298.0,6.2e-07
SnSe rt,300.0,0.23
VSe2 rt,298.0,21000.0
Sm3S4 ht,300.0,1.0
Sm3S4 ht,75.0,6.9e-07
Sm3S4 ht,335.0,0.045
SmS,298.0,250000.0
SmS,10.0,600.0
SmS,90.0,1000.0
SmS,298.0,37.0
SmS,150.0,13.0
TiS3,300.0,0.4
TiS3,36.0,0.008
TiS3,58.0,1.0
Ag0.5Au0.5 rt,298.0,140000.0
Ag2S ht1,473.0,100.0
CeAl2,280.0,12000.0
CeAl2,1.5,62500.0
BaF2 rt,555.0,2.400000000000001e-07
BaF2 rt,620.0,1.4e-06
BaB6,600.0,4900.0
CaB6,600.0,270.0
CaB6,298.0,6.0
CaB6,298.0,193.0
CaB6,298.0,6500.0
CaB6,298.0,42900.0
SrB6,600.0,2200.0
CaF2 rt,415.0,9.999999999999999e-10
CaF2 rt,480.0,5.7e-08
CaF2 rt,423.0,1e-11
CaF2 rt,1400.0,1.7
CaF2 rt,1600.0,0.5
CdTe rt,298.0,4.201e-10
CdTe rt,293.0,1.3000000000000002e-10
CdTe rt,413.0,1.3e-07
Fe1.11Te rt,289.0,1500.0
GaSb rt,298.0,10580.0
GaSb rt,298.0,0.002129
GaSb rt,77.0,8.91
GaSb rt,112.0,15.03
GaSb rt,146.0,16.89
GaSb rt,77.0,8.63
GaSb rt,112.0,14.55
GaSb rt,146.0,16.39
GaSb rt,100.0,54.0
GaSb rt,100.0,88.5
NbO2 ht,1125.0,25.0
WO3 ht2,923.0,0.019
WO3 ht2,923.0,0.026
Be12Mo,305.0,50000.0
Be12Mo,1522.0,7700.0
Si15B290,295.0,1.0
Si15B290,295.0,0.68
Fe2.1B103.2 rhom1,300.0,0.0105
Fe2.1B103.2 rhom1,53.0,1.7e-06
Bi0.88Sb0.12,100.0,318.0
Bi0.88Sb0.12,298.0,1125.0
Bi0.88Sb0.12,300.0,6260.0
Bi0.88Sb0.12,300.0,5495.0
CdSe rt hex,298.0,1.0
CdSe rt hex,13.0,0.002
CdSe rt hex,1.8,0.00012
CdSe rt hex,298.0,0.3
Na4Si23,110.0,440.0
InN rt,298.0,172.0
InN rt,298.0,140.0
CoSb3,500.0,500.0
CoSb3,298.0,338.0
CoSb3,298.0,215.0
CoSb3,310.0,109.0
CoSb3,298.0,320.0
CoSb3,298.0,330.0
CoSb3,298.0,72.82
CoSb3,375.0,2650.0
CoSb3,775.0,1330.0
CoSb3,298.0,1748.0
CoSb3,76.0,5.2
CoSb3,298.0,30.0
CoSb3,298.0,30.877
CoSb3,780.0,380.0
CoSb3,298.0,82.0
CoSb3,298.0,40.0
CoSb3,298.0,11.4
CoSb3,300.0,226.0
Ag2Te ht1,438.0,3.0
AgCl,585.0,0.003
AgCl,720.0,0.064
KCl rt,308.0,6e-10
KCl rt,423.0,2.25e-09
Ag0.7TiTe2,500.0,222.2
Ag0.7TiTe2,300.0,500.0
Cu2FeAl7,298.0,100.0
TiFe2Al,293.0,14400.0
B6As,673.0,0.25
ZnSe,298.0,2.0
ZnSe,295.0,3.1e-05
ZnSe,77.0,4.6e-06
ZnSe,530.0,1.01
ZnSe,290.0,1.75
BaCl2 hp2,790.0,1e-05
BaCl2 hp2,1160.0,0.002
YbB6,292.0,38.0
YbB6,860.0,110.0
FeBiO3 ht1,1136.0,0.13
FeBiO3 rt,298.0,3.98e-06
FeBiO3 rt,1000.0,0.0186
FeBiO3 rt,298.0,6.3e-11
FeBiO3 rt,124.0,1e-15
FeBiO3 rt,423.0,0.018
FeBiO3 rt,306.0,3.3e-05
FeBiO3 rt,298.0,7.719999999999999e-09
FeBiO3 rt,623.0,0.0005
FeBiO3 rt,298.0,2e-05
FeBiO3 rt,298.0,3.23e-08
FeBiO3 rt,473.0,2.05e-06
FeBiO3 rt,498.0,5.999999999999999e-06
FeBiO3 rt,423.0,6.527e-10
FeBiO3 rt,298.0,0.0015
Ge2Bi2Te5,298.0,700.0
Ge3.66Bi2.34Te7,298.0,580.0
Ge3Bi2Te6,298.0,530.0
GeBi4Te7,298.0,230.0
Ge5Bi2Te8,298.0,740.0
GeBi6Te10,298.0,920.0
PbBi4Te7,298.0,1300.0
SnBi2Te4,298.0,840.0
SnS2 2H,298.0,2.2e-07
TiBi12O20,300.0,9e-09
CaCl2 rt,645.0,1e-06
CaCl2 rt,875.0,0.0001
MgCl2 rhom,670.0,1.0000000000000001e-07
MgCl2 rhom,955.0,0.0001
Cd0.5Hg0.5Te,166.7,118.0
Cd0.5Hg0.5Te,4.2,90.0
Cd0.5Hg0.5Te,16.7,0.01
Cd0.5Hg0.5Te,49.0,0.13
Cd0.5Hg0.5Te,100.0,0.0969999999999999
CdS,297.0,1e-06
CdS,297.0,1.47e-05
CdS,296.0,1.0000000000000001e-07
CdS,296.0,3.0
CdS,296.0,0.048
CdS,296.0,0.0070999999999999
CdS,296.0,2.3e-06
CdS,298.0,1.8e-05
CdS,100.0,1.9999999999999997e-09
CdS,310.0,0.03
CdS,835.0,3.05
CdS,350.0,0.085
CdS,298.0,8.190000000000001e-09
Zn0.5Cd0.5Te ht,298.0,0.00031
CePd3,2.0,4.7
MnP,90.0,50.0
Ce0.1Zr0.9O2 ht,1073.0,0.0003599999999999
Ce0.1Zr0.9O2 ht,1373.0,0.018
Ce0.1Zr0.9O2 ht,1073.0,0.0011
PbCl2 rt,680.0,0.0005
CoO ht rt,1473.0,30.9
LaF3 ht,300.0,4e-06
LaF3 ht,500.0,0.0007
LaF3 ht,303.0,4.24e-06
LaF3 ht,303.0,0.00505
Ti3SiC2,298.0,45000.0
Eu2O3 rt,673.0,5e-09
Eu2O3 rt,923.0,1.5e-07
EuO,300.0,2e-08
HgSe rt,298.0,2000.0
HgSe rt,77.0,5950.0
HgSe rt,4.2,14000.0
HgSe rt,300.0,2510.0
Dy2O3 rt,298.0,8.34e-07
Eu2Hf2O7,1053.0,0.0002
Eu2Hf2O7,1053.0,0.0002
Eu2Hf2O7,1053.0,0.0055
Eu2Hf2O7,1053.0,0.005
SrFe4Sb12,300.0,2500.0
LiF,790.0,3.7e-07
LiF,1085.0,0.001
Gd2O3 ht1,2018.0,0.0161
Gd2O3 ht1,2055.0,0.0213
Gd2O3 ht1,2115.0,0.0315
Gd2O3 ht1,2120.0,0.0306
Gd2O3 ht1,2159.0,0.0454
Gd2O3 ht1,2185.0,0.0565
Gd2O3 ht1,2206.0,0.0549
Gd2O3 ht1,2221.0,0.0678
Gd2O3 ht1,2249.0,0.0871
Gd2O3 ht1,2256.0,0.0922
Gd2O3 ht1,2269.0,0.0935
Gd2O3 ht1,2299.0,0.115
Gd2O3 ht1,2314.0,0.138
Gd2O3 ht1,2328.0,0.146
Gd2O3 ht1,2344.0,0.148
Gd2O3 ht1,2392.0,0.212
Gd2O3 ht1,2397.0,0.207
Gd2O3 ht1,2408.0,0.248
Gd2O3 ht1,2436.0,0.373
Gd2O3 ht1,2436.0,0.69
Gd2O3 ht1,2436.0,3.05
Gd2O3 ht3,2448.0,5.06
Gd2O3 ht3,2457.0,5.11
Gd2O3 ht3,2464.0,5.16
Gd2O3 ht3,2476.0,5.3
Gd2O3 ht3,2491.0,5.73
Gd2O3 ht3,2522.0,6.61
Gd2O3 ht3,2539.0,7.36
Gd2O3 ht3,2550.0,7.68
Gd2O3 ht3,2590.0,8.55
Gd2O3 ht3,2612.0,9.7
Gd2O3 ht3,2623.0,9.71
Gd2O3 ht3,2631.0,10.24
Gd2O3 ht3,2641.0,10.48
Gd2Zr2O7 ht,1053.0,0.0055
Gd2Zr2O7 ht,1053.0,0.005
Gd2Zr2O7 ht,1173.0,0.0064
Gd2Zr2O7 ht,673.0,6.8e-06
Gd0.5Zr0.5O1.75 ht2,873.0,450.0
Gd0.5Zr0.5O1.75 ht2,1173.0,0.0116999999999999
Gd0.5Zr0.5O1.75 ht2,673.0,4.270000000000001e-06
GeTe rt,300.0,9700.0
GeTe rt,77.0,22500.0
GeTe rt,4.2,40300.0
GeTe rt,300.0,3600.0
GeTe rt,298.0,5000.0
GeTe rt,298.0,6670.0
Ni0.75Te,300.0,0.0676
Ni0.75Te,289.0,14000.0
GeSb2Te4 ht,298.0,2000.0
GeSb4Te7,298.0,3420.0
GeSb4Te7,300.0,1032.0
GeSb4Te7,420.0,3000.0
GeSb4Te7,190.0,5200.0
GeSb6Te10,298.0,2500.0
Ge0.85Sb0.10Te rt,323.0,3030.0
Sb2Te,298.0,1500.0
Sb4Te3,298.0,3000.0
SbTe,298.0,3500.0
LaMnO3 rhom,293.0,3.0
LaMnO3 rhom,1273.0,104.66
LaMnO3 rhom,298.0,6.3
LaMnO3 rhom,500.0,4.04
LaMnO3 rhom,833.0,48.15
LaMnO3 rhom,300.0,8.0
LaMnO3 rhom,513.0,1.4
LaMnO3 rhom,1100.0,60.0
LaMnO3 rhom,300.0,0.25
LaMnO3 rhom,800.0,65.29
LaMnO3 rhom,280.0,0.00395
LaMnO3 rhom,81.0,4.800000000000001e-07
Mn2O3 rt cub,1123.0,0.07
Mg2[SiO4] for,1060.0,1e-11
Mg2[SiO4] for,1660.0,2e-06
Mg2[SiO4] for,1062.0,9e-10
Mg2[SiO4] for,1062.0,3e-09
Mg2[SiO4] for,833.0,2e-13
Mg2[SiO4] for,833.0,2e-13
Mg2[SiO4] for,1062.0,9e-10
Mg2[SiO4] for,1062.0,3e-09
Mg2[SiO4] for,833.0,2e-13
Mg2[SiO4] for,833.0,2e-13
MgO,298.0,2.4e-09
MgO,700.0,1.6e-07
Sm2O3 rt,673.0,2e-08
Sm2O3 rt,923.0,8.799999999999999e-07
SmMnO3 rt,700.0,12.9
SmMnO3 rt,1000.0,32.5
SrMnO3 4H,873.0,0.008
Re2P,298.0,2000.0
ReO2 rt,273.0,7.4
ReO2 rt,490.0,4.0
Mo10Sb2O31 rt,298.0,0.018
Mo10Sb2O31 rt,500.0,0.13
Mo10Sb2O31 rt,130.0,1e-05
ReSe2 rt,298.0,0.03
ReSe2 rt,140.0,1e-05
ReSe2 rt,298.0,0.012
ReSe2 rt,140.0,2e-06
ReSe2 rt,90.0,1e-06
ReSe2 rt,298.0,0.03
ReSe2 rt,90.0,8e-10
ReSe2 rt,298.0,8e-08
ReSe2 rt,90.0,2e-06
ReSe2 rt,298.0,0.012
Nd2O3 rt,1335.0,0.00075
Nd2O3 rt,970.0,0.000105
Nd2O3 rt,673.0,2.5e-08
Nd2O3 rt,923.0,1.45e-06
SrPbO3 rt,300.0,0.004
Sc0.1Zr0.9O1.95 rt,1273.0,0.065
Y0.2Zr0.8O1.9 ht1,1273.0,0.05
Y0.2Zr0.8O1.9 ht1,473.0,1.5e-07
Y0.2Zr0.8O1.9 ht1,1075.0,0.013
Y0.2Zr0.8O1.9 ht1,523.0,3.9e-07
Y0.2Zr0.8O1.9 ht2,873.0,0.0032
Y0.2Zr0.8O1.9 ht2,1073.0,3000.0
Y0.2Zr0.8O1.9 ht2,625.0,2.84e-05
Y0.2Zr0.8O1.9 ht2,545.0,1.53e-06
Y0.2Zr0.8O1.9 ht2,873.0,50.0
Y0.2Zr0.8O1.9 ht2,1176.0,0.045
Y0.2Zr0.8O1.9 ht2,523.0,2.5e-07
Y0.2Zr0.8O1.9 ht2,1200.0,0.093
Y0.2Zr0.8O1.9 ht2,600.0,5e-05
Y0.2Zr0.8O1.9 ht2,1173.0,0.005
Y0.2Zr0.8O1.9 ht2,923.0,0.0046
Y0.2Zr0.8O1.9 ht2,1246.0,0.021
Y0.2Zr0.8O1.9 ht2,1666.0,0.5
Y0.2Zr0.8O1.9 ht2,1250.0,0.139
Y0.2Zr0.8O1.9 ht2,1000.0,0.0148
Y0.008Zr0.992O1.996 rt,923.0,0.0046
Y0.008Zr0.992O1.996 rt,396.0,1.8e-06
Sb2Te3 rt,300.0,104.0
Sb2Te3 rt,50.0,136.0
Sb2Te3 rt,298.0,2300.0
Sb2Te3 rt,180.0,5000.0
Sb2Te3 rt,100.0,100.0
Sb2Te3 rt,298.0,1696.0
TiSe2 rt,300.0,900.0
Ag2Se ht,423.0,1000.0
Ag2Se ht,423.0,4000.0
Ag2Se ht,500.0,2000.0
TbAl2.7Ge0.3,298.0,28.95
TbAl2.7Ge0.3,4.0,9850.0
As2Se3,300.0,2.8e-13
As2Se3,300.0,3.3e-13
As2Se3,300.0,1.7e-14
As2Se3,300.0,1e-14
As2Se3,300.0,1.8e-14
As2Se3,300.0,2.8e-13
As2Se3,300.0,3.3e-13
GaAsSix tf,300.0,10.8
GaAsSix tf,4.2,2.2
BaBr2 rt,635.0,1e-05
BaBr2 rt,1055.0,0.003
BaTiO2.85 6H,546.0,1.0000000000000001e-07
BaTiO2.85 6H,540.0,9.1e-08
Sc3C4,298.0,300.0
Sc3C4,90.0,360.0
Bi2S3,298.0,0.0020399999999999
Bi2S3,298.0,0.054
Bi2S3,573.0,4.0
Bi2S3,298.0,0.41
Bi2S3,298.0,2.5e-06
CuBi2O4,555.0,6e-05
Gd0.25Bi0.75O1.5 ht,1265.0,0.1
Gd0.25Bi0.75O1.5 ht,588.0,1e-05
Gd0.7Bi2.3O4.5 rt,673.0,5.62e-05
Ge2Bi10Te17,298.0,1200.0
Nb0.25Bi0.75O1.75,769.0,2.06e-06
Nb0.25Bi0.75O1.75,298.0,2.0000000000000002e-07
Nb0.25Bi0.75O1.75,1073.0,0.012
Nb0.25Bi0.75O1.75,573.0,2.8e-06
Nb0.25Bi0.75O1.75,973.0,0.0168
Nb0.25Bi0.75O1.75,773.0,0.0001099999999999
Nb16Bi47O111 ht,1090.0,0.084
Pb6.15Bi9.85O21,298.0,1e-13
V0.14Bi0.86O1.57,573.0,0.00057
Yb0.5Bi0.5O1.5 ht,667.0,0.000316
Yb2O3 rt,673.0,3e-09
Yb2O3 rt,298.0,5e-08
Yb7Bi17O36,833.0,0.000256
Bi2SeO2,300.0,7.32
Bi2SeO2,470.0,12.14
TlBiSe2,298.0,588.0
TlBiSe2,298.0,1050.0
TlBiSe2,298.0,280.0
TlBiSe2,298.0,384.0
SnBi4Te7,300.0,2833.0
NaBr,673.0,3.98e-08
NaBr,873.0,3.55e-05
KBr rt,995.0,9.5e-05
KBr rt,645.0,1.7e-07
KBr rt,873.0,1e-05
KBr rt,308.0,3.21e-09
KBr rt,423.0,4.965e-08
LiBr rt,673.0,0.000316
Ca[MoO4],1073.0,4.8e-05
Ca[MoO4],773.0,2.2e-06
Cd0.3Sn0.7Se,313.0,2.228e-06
Sb2S3,500.0,0.00099
Sb2S3,500.0,3e-05
Sb2S3,500.0,0.0004399999999999
CeF3,325.0,3.6e-07
CeF3,465.0,0.0001
PrCoO3 rt,293.0,0.16
PrCoO3 rt,973.0,1120.0
TiCoSb,80.0,10.0
TiCoSb,298.0,20.0
TiCoSb,298.0,17.9
TiCoSb,298.0,17.9
CuCrO2 rt,298.0,0.004
CuCrO2 rt,200.0,1e-05
CuCrS2 rt,298.0,0.49
CuCrS2 rt,298.0,0.11
CuCrS2 rt,630.0,0.023
Cr2S3 rt rhom,4.2,1.2e-06
Cr2S3 rt rhom,4.2,0.0037
Cr2S3 rt rhom,4.2,0.0034999999999999
CuCr2S4,300.0,3000.0
CuCr2S4,120.0,7000.0
CuCr2S4,300.0,1200.0
CuCr2S4,120.0,700.0
Cr0.10Fe0.65Ni0.25 ht,1.0,1.1096
Gd2O3 rt,673.0,5e-09
Gd2O3 rt,923.0,1.3e-07
CuInSe2 rt,150.0,4.0
CuInSe2 rt,560.0,0.09
CuInSe2 rt,298.0,0.148
CuInTe2 rt,300.0,35.02
CuInTe2 rt,298.0,23.2
CuLa2O4 rt,298.0,500.0
CuLa2O4 rt,298.0,450.0
CuLa2O4 rt,623.0,6.3
CuLa2O4 rt,170.0,0.00053
CuLa2O4 rt,270.0,0.00126
CuLa2O4 rt,170.0,0.00042
CuLa2O4 rt,270.0,0.00117
CuLa2O4 rt,973.0,10.23
CuLa2O4 rt,4.7,8.34e-07
CuLa2O4 rt,4.7,7.000000000000001e-10
CuLa2O4 rt,4.7,2.5e-09
CuLa2O4 rt,300.0,0.01
CuLa2O4 rt,973.0,21.71
CuLa2O4 rt,973.0,3.366
CuNd2O4 rt,298.0,0.07
CuNd2O4 rt,300.0,6.31
CuNd2O4 rt,300.0,0.00251
CuNd2O4 rt,300.0,0.000398
CuNd2O4 rt,1220.0,80.0
CuNd2O4 rt,474.0,2.9
CuPr2O4 rt,298.0,0.1
CuWO4 rt,293.0,0.0002
CuWO4 rt,180.0,2.0000000000000002e-07
Cu2SiS3 rt,200.0,6.02
Cu4Sn7S16 rt,261.0,6.499999999999999e-07
Cu4Sn7S16 rt,298.0,5.76e-06
KI rt,308.0,4.19e-09
KI rt,423.0,7.145000000000002e-08
Eu2Zr2O7 rt,1053.0,0.0069999999999999
Eu2Zr2O7 rt,1053.0,0.006
Eu2Zr2O7 rt,873.0,1960.0
FeTe2,295.0,265.0
FeTe2,763.0,1910.0
Fe0.5Ni0.5O ht,298.0,7.210000000000001e-07
YFeO3 rt,603.0,590.0
TaS2 lt trig1,100.0,100.0
YF3 rt,300.0,1e-11
Sr0.1La0.9F2.9,300.0,0.0003
Sr0.1La0.9F2.9,500.0,0.017
GdMnO3 rt orth,500.0,1.04
GdMnO3 rt orth,1100.0,4.0
Gd3S4 ht,300.0,600.0
Ge0.85Sb0.10Te ht,298.0,680.0
Ho2O3 rt,673.0,5e-09
Ho2O3 rt,923.0,1.6e-07
NaI,870.0,0.0003
NaI,530.0,3.6e-08
In0.2Pb0.8Te,300.0,90.0
In0.2Pb0.8Te,300.0,190.0
NbS2 ht,300.0,27.7
NbS2 ht,80.0,33.3
NbS2 ht,300.0,26.0
NbS2 ht,80.0,29.5
LaMnO3 orth,354.0,0.48
LaMnO3 orth,1273.0,150.0
LaMnO3 orth,1273.0,140.0
LaMnO3 orth,300.0,0.00013
LaMnO3 orth,300.0,0.3
La2Zr2O7,1073.0,0.000456
La2Zr2O7,1273.0,0.0015
Lu2O3,1373.0,2.8e-06
Lu2O3,873.0,2.7e-09
NdMnO3 ht2,500.0,5.84
NdMnO3 ht2,1100.0,70.0
NdMnO3 ht2,770.0,5.0
NdMnO3 ht2,1000.0,12.0
NdMnO3 ht2,333.0,0.0579999999999999
NdMnO3 ht2,293.0,0.022
Mn0.1Pb0.9Te,300.0,66.0
Mn0.1Pb0.9Te,88.0,61.0
MoSe2 2H,298.0,0.000271
MoSe2 2H,298.0,0.000271
MoSe2 2H,298.0,0.00027
MoSe2 2H,300.0,2.7e-05
MoSe2 2H,525.0,0.00545
Nd2Zr2O7,873.0,610.0
RuO2 rt,293.0,14000.0
Sm2Zr2O7,1053.0,0.006
Sm2Zr2O7,1053.0,0.005
Sm2Zr2O7,873.0,610.0
TlS lt,300.0,5.01e-06
Sn2S3 rt,298.0,0.00435
SnS rt,298.0,0.019
SnS rt,115.0,3.8e-05
SnS rt,298.0,0.0289
SnTe0.5Se0.5 rt,300.0,0.14
ZrSe2 rt,300.0,7e-06
ZrSe2 rt,300.0,1e-05
ZrSe2 rt,277.0,4e-06
ZrSe2 rt,130.0,1e-10
ZrSe2 rt,300.0,27.0
ZrSe2 rt,298.0,0.5
ZrSe2 rt,298.0,30.0
ZrSe2 rt,298.0,50.0
TlSe0.5S0.5,298.0,0.000161
TlSe0.5S0.5,298.0,0.000427
Tl2ZrS3,298.0,7.1e-06
Tl2ZrTe3,298.0,28.0
Tl2ZrTe3,298.0,30.0
Ag3AsS3 pro rt,543.0,0.1
Ag3AsS3 pro rt,501.0,0.004
Ag3AsS3 pro rt,543.0,0.1
AgI rt,298.0,2.400000000000001e-07
AgI rt,353.0,8e-06
AgI rt,420.0,0.00045
AgI rt,298.0,0.0003
AgI rt,419.0,0.0003
AgI rt,373.0,9.5e-06
AgI rt,373.0,9.5e-06
Ag0.5Cu0.5Br,573.0,1.58
AgBr,570.0,0.026
AgBr,620.0,0.085
AgBr,298.0,9e-08
AgBr,373.0,1.07e-05
AgBr,423.0,0.000199
AgBr,373.0,9.2e-06
AgBr,390.0,2.6e-05
AgBr,670.0,0.3
Ag2CdI4 rt,364.0,4.2e-05
Ag2CdI4 rt,364.0,5.5e-07
Ag2CdI4 rt,308.0,2.0000000000000002e-07
Ag2CdI4 rt,308.0,2.0000000000000002e-07
Ag2CdI4 rt,370.0,7.000000000000001e-05
Ag2CdI4 rt,353.0,5.3e-06
Ag2CdI4 rt,345.0,2.9e-06
AgI ht,828.0,0.8
AgI ht,471.0,1.6
AgI ht,422.0,1.3
AgI ht,673.0,2.3
Ag0.6Sn0.2I ht1,450.0,0.2189999999999999
Ag0.5Sb0.5Te,318.0,940.0
Ag0.5Sb0.5Te,320.0,170.0
Ag0.5Sb0.5Te,298.0,332.0
Ag0.5Sb0.5Te,336.0,330.0
Ag0.5Sb0.5Te,325.0,170.0
Ag4Sn3S8 ht,303.0,0.0001
Ag4Sn3S8 ht,563.0,0.15
FeAl2O4,574.0,0.0067
FeAl2O4,730.0,0.018
FeAl2O4,300.0,9.2e-06
FeAl2O4,600.0,0.00125
FeAl2O4,407.0,10.0
FeAl2O4,664.0,5e-08
FeAl2O4,273.0,0.05
FeAl2O4,273.0,0.0395
FeAl2O4,273.0,0.0039
FeAl2O4,273.0,0.0038
FeAl2O4,273.0,0.00067
FeAl2O4,103.0,5.3e-05
FeAl2O4,670.0,0.042
VFe2Al rt,293.0,14400.0
PbF2 rt orth rt,325.0,1.2000000000000004e-07
PbF2 rt orth rt,347.0,5.5e-07
PbF2 rt orth rt,351.0,7.16e-07
PbF2 rt orth rt,410.0,1.69e-05
Gd4Al2O9 rt,973.0,1.9e-07
LaAlO3 ht,995.0,0.0004399999999999
LaAlO3 ht,900.0,0.00024
Nd4Al2O9,973.0,8.01e-06
CdSe rt cub,298.0,1e-06
CdSe rt cub,298.0,2.01e-07
CdSe rt cub,525.0,0.0007364
HgI2 rt,298.0,1.5
GeS rt,298.0,1e-06
Ba0.46Bi2.54O4.27 rt,870.0,0.0891
Ba0.46Bi2.54O4.27 rt,806.0,0.00491
BaCl2 ht,1200.0,1.69
BaCl2 ht,1225.0,1.8
BaFe12O19,4.2,1.12e-14
BaFe12O19,77.0,5.0099999999999996e-14
BaFe12O19,273.0,9.999999999999999e-10
BaFe12O19,4.2,9.999999999999999e-10
BaFe12O19,77.0,9.999999999999999e-10
BaFe12O19,273.0,3.16e-08
BaFe12O19,100.0,2.35e-09
BaFe12O19,298.0,6.100000000000001e-10
BaFe12O19,298.0,1e-11
BaFe12O19,473.0,2.1e-09
BaFe12O19,473.0,4.3000000000000005e-09
BaFe12O19,323.0,1.39e-08
BaFe12O19,823.0,0.08
Li3N,400.0,0.008
Li3N,300.0,1e-05
Li3N,400.0,0.0006
Li3N,500.0,0.008
Li3N,500.0,0.008
Li3N,300.0,1e-05
Li3N,300.0,0.0012
Li3N,300.0,0.000112
Li3N,298.0,1e-14
BaTiO3 ht,448.0,6.74e-05
BaTiO3 ht,448.0,3.0000000000000004e-08
BaTiO3 ht,890.0,8.9e-07
GdN,298.0,3.0
CdBi2O4 rt,750.0,5e-05
CuI rt,298.0,0.1
CuI rt,298.0,0.1
BiTeI rt,298.0,219.0
BiTeI rt,298.0,450.0
BiTeI rt,150.0,3200.0
Sm0.675Bi2.325O4.5 rt,673.0,7.939999999999999e-05
Sr0.75Bi2.25O4.125 rt,870.0,0.0066
Sr0.75Bi2.25O4.125 rt,1075.0,0.38
PbBi2Se4,298.0,1260.0
PbBi2Se4,298.0,1320.0
SmB6,298.0,5000.0
SmB6,4.2,5.0
SmB6,3.0,0.66
SmB6,27.0,1000.0
SmB6,13.0,100.0
Ca2Fe2O5 ht,1048.0,0.4
CaFe2O4,1000.0,0.13
Ca2Fe2O5 rt,393.0,0.0022
MoS2 2H,298.0,1.7e-05
Ca3[SiO4]O rt,820.0,1.26e-07
CaTiO3 rt,973.0,0.58
CaTiO3 rt,295.0,2.81e-10
CaTiO3 rt,1273.0,0.001
CdIn2S4,300.0,0.0348
CdIn2S4,543.0,0.7
CdIn2S4,413.0,0.065
CdIn2S4,333.0,0.044
Cd0.5Mn0.5Te cub,298.0,77300.0
CdPS3 rt,298.0,1e-11
Zn0.5Cd0.5Se rt,300.0,2e-11
Zn0.5Cd0.5Se rt,300.0,3e-09
Zn0.5Cd0.5Se ht,300.0,7e-11
Zn0.5Cd0.5Se ht,300.0,1e-08
Cu0.1Ce0.9O1.9,577.0,8.000000000000001e-07
Cu0.1Ce0.9O1.9,873.0,5.4000000000000005e-05
Cu0.1Ce0.9O1.9,873.0,5.5e-05
Cu0.1Ce0.9O1.9,873.0,5.7e-05
Rb4Cu9Cl13,300.0,0.0031
Rb4Cu9Cl13,420.0,0.0212
Rb4Cu9Cl13,300.0,0.0031
Rb4Cu9Cl13,420.0,0.0212
Rb4Cu9Cl13,333.0,0.009
Rb4Cu9Cl13,417.0,0.0289999999999999
Rb4Cu9Cl13,333.0,0.0096
Rb4Cu9Cl13,417.0,0.074
RuCl3 alpha-rt,155.0,1e-05
RuCl3 alpha-rt,335.0,0.0006
Cr2CoS4,300.0,0.6
Cr2CoS4,120.0,0.008
Pr2I5,298.0,0.00064
La2CoO4 rt,300.0,0.5
LaCoO3 rt,298.0,0.000443
LaCoO3 rt,298.0,0.000348
LaCoO3 rt,1273.0,938.6
LaCoO3 rt,780.0,240.0
LaCoO3 rt,780.0,680.0
LaCoO3 rt,298.0,0.14
LaCoO3 rt,373.0,50.1
LiCoO2 rt rhom,298.0,0.3
LiCoO2 rt rhom,74.0,0.0002
Mn2CoO4 rt,773.0,0.088
Mn2CoO4 rt,293.0,8.7e-06
PrCoO3 ht,373.0,0.0581
SmCoO3,673.0,0.251
SmCoO3,673.0,0.1
SmCoO3,673.0,0.0204
SmCoO3,300.0,3.16e-05
Cr2FeS4 rt,298.0,5.0
Cr2FeS4 rt,300.0,1.7
Cr2FeS4 rt,120.0,0.9
Cr[VO4] ht,926.0,0.0029
Cr[VO4] ht,532.0,2.5e-06
V2O5 rt,298.0,0.00083
V2O5 rt,298.0,0.0008799999999999
V2O5 rt,77.0,5.6000000000000005e-09
V2O5 rt,298.0,5e-05
V2O5 rt,830.0,0.022
V2O5 rt,295.0,0.0015
V2O5 rt,295.0,0.001
V2O5 rt,295.0,0.006
V2O5 rt,300.0,0.0003
V2O5 rt,303.0,0.00023
V2O5 rt,400.0,0.0022
V2O5 rt,298.0,0.00055
PbF2 rt cub rt,423.0,0.001
Cu2HgI4 rt tet1,303.0,3.0000000000000004e-08
Cu2HgI4 rt tet1,333.0,2.1e-06
CuInS2 rt,293.0,0.017
CuInS2 rt,298.0,1e-05
Cu4YbIn rt,300.0,5300.0
CuSm2O4,298.0,0.0002
Sr2CuO3,298.0,3.98e-06
V6O13 rt,170.0,2.6e-06
V6O13 rt,295.0,0.001
V6O13 rt,298.0,1.0
VO2 ht,400.0,5810.0
VO2 ht,400.0,241000.0
VO2 ht,400.0,5810.0
VO2 ht,400.0,241000.0
VO2 ht,375.0,3000.0
CuSbSe2,413.0,0.0308
CuSbS2,553.0,0.178
Dy0.5Hf0.5O1.75,1273.0,0.0055
Dy0.5Hf0.5O1.75,573.0,2e-08
Dy2Ti2O7,1173.0,7.1e-05
Dy2Ti2O7,873.0,1.4999999999999998e-06
V4O7,295.0,2000.0
V4O7,110.0,0.1
V4O7,215.0,4.85
V6O11,298.0,830.0
V6O11,60.0,9.6e-08
Er0.5Zr0.5O1.75,673.0,4e-06
Er0.5Zr0.5O1.75,673.0,7e-07
Er0.5Zr0.5O1.75,673.0,1.26e-07
Eu2SO2,298.0,1e-08
GdFeO3,298.0,5e-08
GeO2 ht,300.0,1.1e-10
TiFeO3 rt,400.0,0.135
TiFeO3 rt,400.0,0.0812
TiFeO3 rt,52.5,9.999999999999999e-10
TiFeO3 rt,52.5,1.0000000000000001e-07
TiFeO3 rt,52.5,4.0000000000000003e-07
TiFeO3 rt,118.0,1.0000000000000001e-07
TiFeO3 rt,118.0,1.4999999999999998e-06
SrF2 rt,970.0,0.0001
SrF2 rt,1300.0,0.03
SrF2 rt,1173.0,0.00422
Gd2Hf2O7,1053.0,0.0003
Gd2Hf2O7,1053.0,0.0003
Gd2Hf2O7,1053.0,0.0025
Gd2Hf2O7,1053.0,0.0025
Lu0.5Hf0.5O1.75,1273.0,0.001
Lu0.5Hf0.5O1.75,769.0,6e-07
Sm2Hf2O7,1053.0,8e-05
Sm2Hf2O7,1053.0,8e-05
In1.8Sn0.2O3,769.0,72700000000.0
In1.8Sn0.2O3,298.0,3000.0
In4Sn3O12 ht,298.0,2270.0
In4Sn3O12 ht,298.0,50.0
In4Sn3O12 ht,1250.0,120.0
In0.005Sn0.995O2,500.0,2.0000000000000002e-07
Zn0.04In0.96Sb,298.0,4020.0
TlI ht,473.0,3.82e-05
TlI ht,473.0,2.21e-05
La2NiO4 ht,1073.0,62.0
La2NiO4 ht,673.0,92.0
La2NiO4 ht,333.0,12.6
La2NiO4 ht,293.0,61.0
La2NiO4 ht,715.0,114.0
La2NiO4 ht,694.0,32.0
La2NiO4 rt,873.0,9.5
La2NiO4 rt,694.0,32.0
La4Ni3O10 ht,873.0,83.2
LiNbO3 rt,298.0,6.75e-14
LiNbO3 rt,573.0,1.7e-06
LiNbO3 rt,973.0,0.0019
LiVO2 rt,573.0,0.01
LiVO3 ht,298.0,1e-13
LiVO3 ht,500.0,2e-10
LiVO3 ht,600.0,3e-07
LiV2O5 ht1,298.0,0.0003799999999999
LiV2O5 ht1,298.0,0.000525
LiV2O5 ht1,298.0,0.00151
LiV2O5 ht1,298.0,0.0003799999999999
LiV2O5 ht1,298.0,0.000525
LiV2O5 ht1,298.0,0.00151
LiV2O5 ht1,295.0,0.02
LiV2O5 ht1,295.0,0.1
LiV2O5 ht1,300.0,1.0
LiV2O5 ht1,298.0,0.08
VO2 rt mon,91.0,0.021
VO2 rt mon,340.0,55.0
VO2 rt mon,81.0,1e-08
VO2 rt mon,295.0,0.01
VO2 rt mon,100.0,0.0016
VO2 rt mon,250.0,0.022
VO2 rt mon,318.0,0.011
VO2 rt mon,338.0,0.037
VO2 rt mon,338.0,0.037
VO2 rt mon,293.0,0.024
VO2 rt mon,333.0,0.15
VO2 rt mon,335.0,0.12
VO2 rt mon,277.0,0.0139999999999999
VO2 rt mon,295.0,0.01
VO2 rt mon,339.0,6000.0
VO2 rt mon,298.0,0.0095
VO2 rt mon,298.0,0.031
VO2 rt mon,298.0,100000.0
VO2 rt mon,298.0,50000.0
VO2 rt mon,275.0,0.1
VO2 rt mon,115.0,1e-08
VO2 rt mon,295.0,0.01
VO2 rt mon,294.0,1.0
Li0.9V6O15,295.0,0.8
Li0.9V6O15,295.0,1.0
Li0.9V6O15,300.0,1.0
Li0.9V6O15,293.0,6.25
Li0.9V6O15,300.0,6.3
Li0.9V6O15,300.0,0.086
Li0.9V6O15,300.0,0.0043
Mg2TiO4 ht,1000.0,5.5e-07
MgTi2O5,1000.0,8.9e-06
MgTiO3 rt,1000.0,6.9e-07
Mg0.2Zr0.8O1.8 ht2,723.0,7.24e-06
Sc2[MoO4]3 rt,873.0,0.0001799999999999
Na0.56V2O5 lt2,298.0,110.0
Na0.56V2O5 lt2,298.0,0.87
Na0.56V2O5 lt2,20.0,1e-06
NaV2O5 rt,298.0,0.0038
NaV2O5 rt,298.0,0.0195
Nd2TiO5,1073.0,1.25e-05
TiPbO3 ht,757.0,0.0003
TiPbO3 ht,780.0,0.00039
TiPbO3 rt,295.0,2.02e-07
Sc2[WO4]3,873.0,6.5e-05
Sc2[WO4]3,873.0,6.2e-05
Sc4Zr3O12,923.0,1e-06
Sc4Zr3O12,673.0,2e-08
Sc4Zr3O12,1273.0,5e-06
Sc4Zr3O12,977.0,5.5e-07
Yb2Ti2O7,1273.0,0.01
Yb2Ti2O7,973.0,0.001
Yb2Ti2O7,573.0,9.5e-07
PbTe0.5Se0.5,345.0,0.066
PbTe0.5Se0.5,298.0,0.091
PbSe0.5S0.5,345.0,0.012
PbSe0.5S0.5,298.0,394.0
PbTe0.5S0.5,345.0,0.038
ScN,298.0,24000.0
Bi[VO4] ht,667.0,3.08e-06
Bi[VO4] rt,374.0,4.88e-10
Bi[VO4] rt,640.0,6.220000000000001e-06
V2Bi4O11 ht1,623.0,9.3e-06
V2Bi4O11 ht1,846.0,0.13
V2Bi4O11 ht1,741.0,0.0054
V2Bi4O11 ht1,823.0,0.037
V2Bi4O11 ht1,773.0,0.01
V2Bi4O11 ht1,770.0,0.0079
V2Bi4O11 rt,623.0,9.3e-06
V2Bi4O11 rt,500.0,1.63e-07
V2Bi4O11 rt,473.0,2.21e-06
V2Bi4O11 rt,593.0,1.32e-05
V2Bi4O11 rt,741.0,0.0054
V2Bi4O11 rt,473.0,4.8e-06
V2Bi4O11 rt,673.0,0.0001
V2Bi4O11 rt,923.0,0.0163
V2Bi4O11 rt,500.0,3.98e-06
VBi2O5.5 ht2,973.0,0.038
VBi2O5.5 ht2,934.0,0.28
VBi2O5.5 ht2,846.0,0.13
VBi2O5.5 ht2,973.0,0.146
VBi2O5.5 ht2,873.0,250.0
VBi2O5.5 ht2,1013.0,0.61
VBi2O5.5 ht2,560.0,0.0001
VBi2O5.5 ht2,909.0,0.063
Rb3PrCl6 ht1,663.0,5.4000000000000005e-05
Rb3PrCl6 ht2,663.0,5.4000000000000005e-05
Eu0.54Co4Sb12,298.0,338.0
La2CoO4 ht,865.0,38.4
La2CoO4 ht,718.0,14.9
CrFe2O4 rt,710.0,0.05
CrFe2O4 rt,521.0,0.0067
CrFe2O4 rt,285.0,0.00055
CrFe2O4 rt,600.0,0.0431
CrFe2O4 rt,273.0,0.17
CrFe2O4 rt,273.0,0.108
CrFe2O4 rt,273.0,0.037
CrFe2O4 rt,273.0,0.04
CrFe2O4 rt,273.0,0.0025
CrFe2O4 rt,106.0,0.00035
CrFe2O4 rt,625.0,0.14
Li2CuO2,308.0,2.400000000000001e-07
MgFe2O4,298.0,0.0465
MgFe2O4,298.0,0.0487999999999999
MgFe2O4,373.0,0.0465
MgFe2O4,373.0,0.052
MgFe2O4,1473.0,50.0
Mg0.5Fe0.5O,1100.0,2.9e-08
Mg0.5Fe0.5O,1500.0,1.6e-05
Mg0.5Fe0.5O,1473.0,52.0
SnF2 rt,460.0,6e-05
SnF2 rt,312.0,1.0000000000000001e-07
Na0.395Ho0.605F2.21 ht2,298.0,20000000000.0
TlGaTe2,298.0,0.0006
TlGaTe2,450.0,0.0021
TlGaTe2,298.0,0.0043
TlGaTe2,450.0,0.0151
TlGaTe2,298.0,3100.0
TlGaTe2,450.0,0.017
TlGaTe2,298.0,0.0002
TlGaTe2,450.0,0.004
TlGaTe2,380.0,0.17
TlGaTe2,203.0,0.0076
TlGaTe2,288.0,0.012
VIn2O5,298.0,0.36
VIn2O5,120.0,3.3e-05
LiMn2O4 rt,300.0,0.001
LiMn2O4 rt,293.0,0.00023
LiMn2O4 rt,298.0,0.000114
LiMn2O4 rt,298.0,1.32e-05
LiMn2O4 rt,300.0,0.0001
LiMn2O4 rt,300.0,0.0002
Mg2Sn0.7Si0.3,750.0,84.0
Mg2Sn0.7Si0.3,300.0,8.07
Mg2Sn0.7Si0.3,300.0,13360.0
Mg2Sn0.7Si0.3,310.0,1950.0
Mg2Sn0.7Si0.3,298.0,4.3
TiNiO3 rt,1673.0,0.53
TiNiO3 rt,793.0,1.4e-05
TiNiO3 rt,653.0,1.7e-07
TiNiO3 rt,653.0,0.0009
TiNiO3 rt,793.0,0.00033
Ni3[VO4]2,830.0,1e-06
Tm2Ti2O7,500.0,1e-08
WO3 ht1,145.0,1.0
WO3 ht1,286.0,0.38
WO3 ht1,522.0,2e-05
WO3 ht1,690.0,0.00046
WO3 ht1,303.0,5e-07
RbAg4I5 lt cub,298.0,0.1169999999999999
RbAg4I5 lt cub,298.0,0.0805
RbAg4I5 lt cub,296.0,0.28
Y0.25Bi0.75O1.5,573.0,3.7000000000000005e-05
Y0.25Bi0.75O1.5,973.0,0.27
Bi2Te2Se rt,400.0,576.0
Bi2Te2Se rt,500.0,569.0
Bi2Te2Se rt,298.0,763.0
Bi2Te2Se rt,298.0,676.0
Bi2Te1.5Se1.5,154.0,670.0
Bi2Te1.5Se1.5,298.0,730.0
Bi2Te1.5Se1.5,330.0,231.0
Bi2Te1.5Se1.5,573.0,214.0
CaTiO3 ht3,1323.0,0.01
CaTiO3 ht3,1323.0,1.0
Li3P,300.0,0.000316
Cr0.0215Sb1.9785Te3,298.0,2361.0
CuFe2O4 rt,298.0,0.000187
CuFe2O4 rt,298.0,0.000289
CuFe2O4 rt,300.0,0.0001
CuFe2O4 rt,330.0,2e-06
CuFe2O4 rt,385.0,6.4000000000000006e-06
CuFe2O4 rt,303.0,6.119999999999999e-07
CuFe2O4 rt,540.0,8.0
CuFe2O4 rt,308.0,305.0
CuFe2O4 rt,298.0,2.4e-08
CuFe2O4 rt,298.0,1.57e-07
CuFeO2 rt,298.0,3.28
Cu0.5Fe2.5O4 ht,310.0,0.000538
Cu0.5Fe2.5O4 ht,298.0,1.64e-07
Cu0.5Fe2.5O4 ht,298.0,3.39e-08
Cu0.5Fe2.5O4 ht,298.0,0.0083299999999999
Cu0.5Fe2.5O4 ht,298.0,0.00794
Cu0.5Fe2.5O4 ht,423.0,0.00831
Cu0.5Fe2.5O4 ht,423.0,0.00763
Cu0.5Fe2.5O4 ht,455.0,0.0015
Cu0.5Fe2.5O4 ht,555.0,0.015
Cu0.5Fe2.5O4 ht,715.0,0.0559999999999999
Cu0.5Fe2.5O4 ht,298.0,0.0001
Cu0.5Fe2.5O4 ht,540.0,3.45
Cu0.5Fe2.5O4 ht,303.0,60.0
Cu0.5Fe2.5O4 ht,298.0,0.000174
Cu0.5Fe2.5O4 ht,298.0,0.00145
Cu0.5Fe2.5O4 ht,298.0,7.5e-05
Cu0.5Fe2.5O4 ht,703.0,0.1
Mg0.9Cu2.1O3 rt,308.0,5.5e-07
Mg0.9Cu2.1O3 rt,290.0,0.05
Na0.5Er0.5F2 ht,298.0,42000000000.0
LaFeO3 rt,953.0,2500.0
LaFeO3 rt,603.0,150.0
LaFeO3 rt,553.0,2.36e-05
LaFeO3 rt,300.0,0.00064
LaFeO3 rt,300.0,0.0034999999999999
LaFeO3 rt,290.0,0.0002
LaFeO3 rt,600.0,0.0001099999999999
LaFeO3 rt,1120.0,0.031
LuFeO3 rt,300.0,9.000000000000001e-07
LuFeO3 rt,300.0,0.0005
Fe2NiO4,83.0,4e-06
Fe2NiO4,83.0,4e-06
Fe2NiO4,250.0,0.045
Fe2NiO4,298.0,7.429999999999999e-06
Fe2NiO4,1273.0,2.5
Fe2NiO4,298.0,2.27e-07
Fe2NiO4,298.0,5.21e-08
Fe2NiO4,873.0,0.000142
Fe2NiO4,473.0,1.22e-08
Fe2NiO4,473.0,0.003
Fe2NiO4,873.0,0.00024
Fe2NiO4,473.0,8e-08
Fe2NiO4,873.0,0.00013
Fe2NiO4,298.0,0.0022
Fe2NiO4,298.0,0.0023
Fe2NiO4,423.0,0.0225
Fe2NiO4,423.0,0.0250999999999999
Fe2NiO4,300.0,4.5e-05
Fe2NiO4,300.0,5.999999999999999e-06
Fe2NiO4,298.0,1.9999999999999997e-09
Fe2NiO4,297.0,1.0000000000000001e-07
Fe2NiO4,125.0,2.0000000000000002e-07
Fe2NiO4,360.0,0.005
Fe2NiO4,298.0,0.0093489
Fe2NiO4,298.0,8.100000000000001e-07
Fe[VO4],473.0,4.65e-05
Fe[VO4],473.0,4.84e-05
Fe[VO4],313.0,6.02e-07
Fe[VO4],313.0,5.7e-07
Fe[VO4],473.0,0.0003
Fe[VO4],313.0,0.0017
Na0.5Lu0.5F2 ht,298.0,474000000000.0
Na0.5Yb0.5F2,298.0,195000000000.0
Li4[GeO4] rt,435.0,1.45e-07
Pb5[GeO4][Ge2O7] ht2,455.0,5e-08
Pb5[GeO4][Ge2O7] ht2,450.0,1e-06
Pb5[GeO4][Ge2O7] ht2,570.0,1e-06
Pb5[GeO4][Ge2O7] ht2,588.0,3e-06
HgI,373.0,6e-07
InSe 2H1,293.0,0.000124
InSe 2H1,293.0,9.08e-06
InSe 2H1,80.0,3.94e-06
InSe 2H1,80.0,6.56e-10
TlInS2 rt,220.0,1.04e-11
TlInS2 rt,220.0,6.1e-11
TlInS2 rt,298.0,1.5699999999999998e-11
TlInS2 rt,298.0,6.8e-11
TlInS2 rt,280.0,7.5e-14
TlInS2 rt,260.0,4.5999999999999996e-11
TlInS2 rt,220.0,1.04e-11
TlInS2 rt,220.0,6.1e-11
TlInS2 rt,195.0,1e-11
TlInS2 rt,195.0,5.95e-11
TlInS2 rt,100.0,9.3e-14
TlInS2 rt,100.0,5.3e-11
TlInS2 rt,195.0,1e-11
TlInS2 rt,195.0,5.95e-11
Tl0.75In1.25S2 rt,706.0,0.59
Tl0.75In1.25S2 rt,500.0,6e-05
V0.5Mo0.5O2 rt tet,298.0,400.0
Na2[SO4] ht3,782.0,0.00052
Na2[SO4] ht3,775.0,0.00016
Na2[SO4] ht3,553.0,5e-05
Na2[SO4] ht3,553.0,1e-05
Na2Ti3O7,410.0,1.4e-08
Na2Ti3O7,570.0,1e-06
Na2Ti3O7,753.0,2.4e-05
Na[NO3] ht,555.0,3.98e-06
Pb0.5Sn0.5Te rt,298.0,1690.0
Pb0.5Sn0.5Te rt,298.0,1653.0
Pb0.5Sn0.5Te rt,550.0,380.0
Pb0.5Sn0.5Te rt,298.0,2200.0
CuAlO2 rhom,800.0,1.64
CuAlO2 rhom,298.0,5.7e-07
CuAlO2 rhom,298.0,0.22
Al2[WO4]3 ht,873.0,5e-06
Al2[WO4]3 ht,873.0,3e-06
MoBi2O6 ht,980.0,2.59e-05
MoBi2O6 ht,920.0,3.3e-06
MoBi2O6 ht,973.0,1.3e-05
MoBi2O6 rt,723.0,8.9e-06
MoBi2O6 rt,723.0,1.6e-05
MoBi2O6 rt,1023.0,0.00079
MoBi2O6 rt,1023.0,0.0007599999999999
MoBi2O6 rt,547.0,5e-09
MoBi2O6 rt,622.0,3.5e-08
WBi2O6 ht1,773.0,5.6e-05
WBi2O6 ht1,773.0,2.5e-05
WBi2O6 ht1,773.0,7.9e-07
WBi2O6 ht1,773.0,7.9e-07
WBi2O6 ht1,23.0,3.0000000000000004e-08
WBi2O6 ht1,293.0,4e-06
WBi2O6 ht1,293.0,5e-08
WBi2O6 ht1,1213.0,8.319999999999999e-05
WBi2O6 ht1,1213.0,0.0003309999999999
WBi2O6 ht1,973.0,7.41e-06
WBi2O6 ht1,973.0,1.48e-05
WBi2O6 ht2,1273.0,0.085
WBi2O6 ht2,1273.0,0.016
WBi2O6 ht2,1273.0,0.00199
K2[CO3] ht,1000.0,0.0004
DyCoO3,370.0,0.0003599999999999
DyCoO3,873.0,90.0
DyCoO3,373.0,0.00027
DyCoO3,320.0,2.5e-06
HoCoO3,300.0,7.94e-06
TbCoO3,370.0,0.0006
TbCoO3,373.0,0.00052
Co0.73Rh0.27Sb3,310.0,10.0
US rt,300.0,5000.0
ZnFe2O4,310.0,0.00042
ZnFe2O4,310.0,1e-06
ZnFe2O4,350.0,4.0000000000000003e-07
ZnFe2O4,313.0,0.000388
ZnFe2O4,308.0,1.7e-07
ZnFe2O4,562.0,7.8e-05
ZnFe2O4,298.0,3.1e-06
ZnFe2O4,773.0,0.0068
ZnFe2O4,298.0,0.0034999999999999
ZnFe2O4,300.0,0.02
ZnFe2O4,298.0,2e-08
ZnFe2O4,300.0,0.00012
ZnFe2O4,400.0,8.2e-14
ZnFe2O4,400.0,8e-14
ZnFe2O4,298.0,0.000131
ZnFe2O4,80.0,0.0015
ZnFe2O4,1430.0,0.22
ZnFe2O4,680.0,0.19
ZnFe2O4,313.0,0.00435
ZnFe2O4,1273.0,0.62
Ga0.7Ge0.6Sb0.7,300.0,0.0048
Ga0.7Ge0.6Sb0.7,300.0,0.00098
La2[GeO4]O,1150.0,4e-05
La2[GeO4]O,440.0,4.1e-10
La2[GeO4]O,1173.0,1.2999999999999998e-06
La2[GeO4]O,1173.0,2.9e-06
La2[GeO4]O,1173.0,4.2e-06
La4.67[GeO4]3O,923.0,0.00425
La4.67[GeO4]3O,1223.0,0.03
La4.67[GeO4]3O,1205.0,0.095
La4.67[GeO4]3O,611.0,9.999999999999999e-10
SnGeS3,298.0,1e-10
LaMoO4.5 ht,773.0,8.999999999999999e-05
LaMoO4.5 ht,873.0,0.0076
LaMoO4.5 ht,769.0,6.81e-06
LaMoO4.5 ht,873.0,0.006
LaMoO4.5 ht,873.0,0.176
LaMoO4.5 ht,1000.0,0.055
LaMoO4.5 ht,1000.0,0.05
LaMoO4.5 ht,857.0,0.02
LaMoO4.5 ht,1170.0,0.19
LaMoO4.5 ht,870.0,0.0077
LaMoO4.5 ht,909.0,0.011
LaMoO4.5 ht,883.0,0.0065
LaMoO4.5 ht,983.0,0.025
LaMoO4.5 ht,923.0,0.032
LaMoO4.5 ht,1073.0,0.0802
La2Mo2O9 rt mon,625.0,2.21e-05
La2Mo2O9 rt mon,625.0,6.4000000000000006e-06
La2Mo2O9 rt mon,625.0,4.2e-06
La2Mo2O9 rt mon,796.0,0.0005
La2Mo2O9 rt mon,690.0,1.5e-05
La2Mo2O9 rt mon,800.0,0.00017
La2Mo2O9 rt mon,653.0,2.5e-05
La2Mo2O9 rt mon,653.0,1.9e-06
La2Mo2O9 rt mon,740.0,0.0008
La2Mo2O9 rt mon,760.0,0.0017
La2Mo2O9 rt mon,773.0,4.6e-05
La2Mo2O9 rt mon,577.0,5.2e-07
La2Mo2O9 rt mon,638.0,4.37e-06
La2Mo2O9 rt mon,773.0,4.6e-05
La2Mo4O15 mon2,855.0,7.8e-08
La2Mo4O15 mon2,962.0,4.2e-07
La4.67[SiO4]3O,773.0,7.2e-05
La4.67[SiO4]3O,1073.0,0.0014
La4.67[SiO4]3O,773.0,0.000113
La4.67[SiO4]3O,973.0,0.0011
La4.67[SiO4]3O,571.0,0.05
La4.67[SiO4]3O,773.0,0.000343
La4.67[SiO4]3O,1073.0,0.00584
La4.67[SiO4]3O,1173.0,0.000674
La2W2O9 rt,773.0,1.66e-08
Li0.57Ti0.86O2,298.0,3.3000000000000004e-08
Li1.33Ti1.67O4,298.0,5000.0
Li2TiO3 ht,298.0,1.5999999999999998e-08
Li2[WO4] rt,473.0,2.1e-09
Li2[WO4] rt,573.0,7e-08
Li2[WO4] rt,773.0,0.0001
Ta2Mn3O8 rt,873.0,3.7000000000000005e-05
SrNb2O6,473.0,1.1000000000000001e-08
SrNb2O6,473.0,3.3e-07
SrNb2O6,673.0,5.8e-07
SrNb2O6,673.0,5.999999999999999e-06
SrNb2O6,573.0,2.0637e-06
SrNb2O6,473.0,5.4203e-08
Nd2[SiO4]O,1173.0,0.00012
Nd2[SiO4]O,1173.0,0.00069
Nd2[SiO4]O,1173.0,0.00095
Nd4.67[SiO4]3O,1173.0,0.000552
Zn0.95Ni0.05O,1200.0,3.63
Zn0.95Ni0.05O,381.0,4.7e-06
Na[NO3] rt,473.0,2.72e-08
Sr2RuO4,298.0,70.0
Sr2RuO4,1023.0,160.0
Sr2RuO4,298.0,50.0
Sr2RuO4,300.0,60.0
Ti0.999W0.001O2,800.0,8e-05
Ti0.999W0.001O2,580.0,2e-06
Y2Ti2O7,1173.0,4.43e-06
Y2Ti2O7,873.0,1e-06
Zn2TiO4 ht,1273.0,0.00028
Zn0.99Ti0.01O,723.0,160.0
Zn0.99Ti0.01O,1073.0,220.0
Y2[WO4]3,873.0,3.7000000000000005e-05
ZnSiP2,298.0,1.5
ZnSiP2,293.0,6.7e-09
ZnSiP2,530.0,5.6e-05
ZnSiP2,1000.0,0.073
ZnSiP2,900.0,0.035
ZnSiP2,800.0,0.022
ZnSiP2,425.0,0.047
ZnSiP2,132.0,0.00037
ZnSiP2,78.0,7e-07
Ag0.5Bi0.5S ht,300.0,52.0
AgBi3S5,298.0,489.0
AgBi3S5,80.0,660.0
AgBi3S5,700.0,134.0
AgVO3,298.0,0.0028
Ag0.5Sb0.5Se,298.0,79.0
Ag0.5Sb0.5Se,336.0,25.0
Ba0.25Gd0.75F2.75,683.0,0.002
Bi14[PO4]4O15,923.0,4.0000000000000003e-07
PdBi2O4,250.0,0.0023699999999999
Zn0.997Bi0.002O,873.0,3.8
TiO2 ana,298.0,200.0
TiO2 ana,298.0,2.2e-10
TiO2 ana,298.0,100.0
CaBr2 rt,600.0,3e-07
CaBr2 rt,835.0,0.0001
SrBr2 rt,785.0,0.0001
SrBr2 rt,910.0,0.0038
Ca0.67Nd0.33F2.33,500.0,5.5e-05
CdCr2Se4 rt,270.0,2.0000000000000002e-07
NbCl4 rt,500.0,0.0003
NbCl4 rt,380.0,1e-05
NbCl4 rt,380.0,1e-05
NbCl4 rt,538.0,0.000625
Nb3Cl8 rt,295.0,0.00017
Nb3Cl8 rt,475.0,0.004
Na3YCl6 rt,500.0,1e-06
ReS2 tricl,100.0,0.004
ReS2 tricl,100.0,0.00085
ReS2 tricl,70.0,6e-05
ReS2 tricl,298.0,0.08
ReS2 tricl,70.0,4e-10
ReS2 tricl,298.0,1.2000000000000004e-07
ReS2 tricl,70.0,1e-06
ReS2 tricl,298.0,0.008
TiCrO3,90.0,10.0
TiCrO3,300.0,12000.0
TiCrO3,623.0,3.66e-07
V1.96Cr0.04O3 ht,144.0,2.78e-05
V1.96Cr0.04O3 ht,167.0,19.95
V1.96Cr0.04O3 ht,145.0,4.08e-05
V1.96Cr0.04O3 ht,175.0,47.6
V2FeO4 rt,284.0,0.0579999999999999
V2FeO4 rt,555.0,100.0
V2FeO4 rt,354.0,0.076
V2FeO4 rt,877.0,20.0
K2SbF5 rt,303.0,1.2e-11
K2SbF5 rt,257.0,1.2e-13
K2SbF5 rt,387.0,6.3e-10
K2SbF5 rt,332.0,1.4e-10
KSbF4 orth1,400.0,1.58e-06
KSbF4 orth1,407.0,1.5e-05
Pb5[GeO4][Ge2O7] ht1,450.0,5e-08
Pb5[GeO4][Ge2O7] ht1,380.0,9.999999999999999e-10
In2Se3 rt hex,298.0,0.06
In0.5Sn0.5Te,298.0,3000.0
V2MoO8 mon,298.0,0.0025
Tm[VO4],298.0,3.9999999999999994e-09
Tm[VO4],298.0,7e-09
Tm[VO4],950.0,9e-06
Tm[VO4],950.0,9e-06
Ag5Te2Cl tet,390.0,0.226
Ag3YCl6 rt,298.0,2e-06
Ag3YCl6 rt,500.0,0.0006
Ag0.02Pb0.98Te,298.0,800.0
Ag0.02Pb0.98Te,600.0,30.0
BaSnO3,300.0,1.63
BaSnO3,4.2,1.1
BaSnO3,368.0,1.16e-07
Mo0.01ReS2,100.0,8.2e-05
Mo0.01ReS2,100.0,3.1e-05
LaCrO3 ht,552.0,0.0069
LaCrO3 ht,906.0,0.24
LaCrO3 ht,1073.0,0.11
