Repository: fedeotto/data-aggregation-mi

# DataAggregationMI
This repository contains the code and data accompanying our paper '**Not as simple as we thought: a rigorous examination of data aggregation in materials informatics**' (https://chemrxiv.org/engage/chemrxiv/article-details/64d212414a3f7d0c0dced297).

### Data
MPDS data used to reproduce the experiments can be obtained by using `retrieve_mpds.py` script, given that access to the API is provided. For more info visit https://mpds.io/developer/. Examples of data aggregation can still be reproduced using Materials Project (`mp`) and AFLOW (`aflow`) data assessed in this work.

File: datasets/superconT_mpds.csv (part 1 of 8)
formula,Tc
CuAl2,0.65
Al,1.175
Al,5.7
Al,1.98
Al,1.98
Al,1.18
Al,1.16
Al,1.2
Al,1.0
Al,0.0
Al,8.57
Al,0.0
V rt,5.4
V rt,6.02
V rt,5.31
V rt,5.38
V rt,6.2
V rt,5.78
V rt,9.0
V rt,4.62
V rt,5.3
Ti ht,5.5
Ti ht,0.0
Rh,0.0
Rh,0.0
Ru rt,0.49
Ru rt,2.0
Ru rt,0.62
ScRu2,1.67
ScRu2,2.36
W rt,0.0154
W rt,4.1
W rt,9.0
W rt,0.004
Hf rt,0.128
Hf rt,0.1
Hf rt,0.19
WC0.5 ht2,2.95
HfV2 rt,9.1
HfV2 rt,9.7
HfV2 rt,9.6
HfV2 rt,9.15
HfV2 rt,9.0
V3Ge,5.8
V3Ge,6.1
V3Ge,5.3
V3Ge,6.5
V3Ge,1.0
V3Ge,6.46
V3Ge,6.03
V3Ge,6.01
V3Ge,11.0
V3Ge,6.104
V3Ge,11.2
V3Ge,6.0
V3Ge,6.0
V3Ge,4.5
V3Ge,3.0
V3Ge,1.2
V3Ge,6.5
PdSb,1.5
Ni,0.0
Zr2Fe ht,0.17
Zr2Fe ht,11.2
Mn stab ht3,0.04
Y hyp,25.0
Y hyp,23.0
Y hyp,0.0
Ta3.4Pt0.6,0.4
Ta3.4Pt0.6,0.4
P black,5.8
Fe rt,0.0
Zn rt,0.85
Zn rt,1.9
Zn rt,0.8
Zn rt,0.9
Zn rt,1.9
Zn rt,0.9
Zr rt,0.61
Zr rt,0.8
Zr rt,0.61
Zr ht/hp2,5.8
Zr ht/hp2,12.07
Zr ht/hp2,2.0
Zr ht/hp2,1.53
Pt,0.0
Pt,0.67
Co ht,0.0
Tl rt,2.38
Tl rt,2.96
Tl rt,1.95
Tl rt,1.95
Tl rt,0.22
Tl rt,2.42
Tl rt,2.38
Tl rt,1.87
Nb,9.25
Nb,10.1
Nb,9.26
Nb,9.16
Nb,5.8
Nb,3.9
Nb,8.5
Nb,9.301
Nb,9.31
Nb,9.0
Nb,9.0
Nb,10.0
Nb,10.0
Nb,9.26
Nb,8.9
Nb,7.6
Nb,9.07
Nb,8.77
Nb,9.25
Nb,9.2
Mo rt,0.915
Mo rt,8.0
Mo rt,0.9
Mo rt,0.8
Mo rt,0.76
Mo rt,0.0
Ag0.841Ga0.159,0.116
Ga,1.083
Ga,8.5
Ga,0.0
Ga,0.77
Ag0.815In0.185,0.0074
AgIn2,2.11
AgIn2,2.4
In tet,3.408
In tet,5.6
In tet,3.4
In tet,3.47
In tet,3.23
In tet,0.4
In tet,3.43
In tet,3.946
In tet,4.249
AgLa,1.062
AgLa,1.18
AgLa,0.94
AgLa,1.2
AgLa,1.062
AgLa,1.23
La ht1,6.0
La ht1,6.0
La ht1,5.93
La ht1,10.3
La ht1,6.06
La ht1,6.0
La ht1,6.0
La ht2,0.0
La rt,5.1
La rt,4.88
La rt,6.74
La rt,5.04
La rt,5.05
La rt,6.0
La rt,5.15
La rt,5.12
La rt,4.9
Ag,1.9
Ag,0.0
Hf ht,0.0
Mg28Al45,0.84
Mg28Al45,0.85
Re,1.697
Re,7.0
Re,1.7
Re,1.695
Re,1.684
Re,1.691
Re,2.0
Re,1.04
ScAl2,1.02
Sc ht,0.0
Sc ht,0.51
Sc rt,0.05
Sc rt,4.1
Sc rt,8.2
Al0.974Si0.026,3.0
Al0.974Si0.026,3.65
Al0.974Si0.026,4.4
Al0.974Si0.026,4.5
Ge,5.35
Au,0.0
AuSc,2.0
AuZr3,0.92
Ba,0.0
Ba,4.8
Ba,4.1
Cu,0.0
Cu,0.0
Li rt,15.384
Li rt,27.882
Li rt,29.893
Li rt,30.753
Li rt,24.652
Li rt,14.0
Li rt,0.0
Li rt,0.65
Cr rt,0.0
Be ht,0.0
Be rt,0.026
Be rt,9.75
Be rt,0.043
Hg lt/hp1,4.154
Hg lt/hp1,4.5
Hg lt/hp1,4.19
Hg lt/hp1,4.153
Hg lt/hp1,6.4
Hg lt/hp1,2.43
Be2Ti,2.0
Bi,6.6
NiBi3,9.5
NiBi3,5.2
NiBi3,4.06
NiBi3,4.2
NiBi3,4.1
NiBi3,4.5
NiBi3,4.1
NiBi3,4.06
NiBi3,4.06
NiBi3,4.05
LiB rt,12.5
Mo2B,5.07
Mo2B,4.74
Ca ht/hp1,37.0
Ca ht/hp1,0.0
Ca rt,0.0
Sn rt,3.722
Sn rt,6.0
Sn rt,4.0
Sn rt,3.74
Sn rt,3.66
Sn rt,5.8
Sn rt,6.82
CeCo2,0.84
CeCo2,1.0
CeCo2,0.82
CeCo2,1.48
Ce ht1/hp1,0.022
Ce ht1/hp1,0.02
Ce ht1/hp1,0.045
Ce ht1/hp1,0.8
Ce ht1/hp1,1.0
Cu2Ce,0.17
CeRu2 rt,6.2
CeRu2 rt,6.0
CeRu2 rt,5.5
CeRu2 rt,6.55
CeRu2 rt,6.18
CeRu2 rt,6.17
CeRu2 rt,6.2
CeRu2 rt,6.0
CeRu2 rt,5.0
CeRu2 rt,6.21
CeRu2 rt,6.1
CeRu2 rt,5.3
CeRu2 rt,6.1
CeRu2 rt,6.55
CeRu2 rt,6.15
CeRu2 rt,6.1
CeRu2 rt,6.2
CeRu2 rt,6.17
CeRu2 rt,6.2
Ta,4.47
Ta,4.51
Ta,4.48
Ta,0.0
Ta,5.06
MoC0.5 ht1,6.1
MoC0.5 ht2,6.75
MoC0.5 ht2,9.7
MoC0.5 ht2,2.7
MoC0.67 ht,7.9
MoC0.67 ht,8.4
MoC0.67 ht,7.5
MoC0.67 ht,7.8
MoC0.70 ht,14.3
MoC0.70 ht,11.83
Hf2Co ht,0.56
ZrCo2,0.0
Cr0.7Re0.3,3.1
Cr0.7Re0.3,3.4
Cr0.4Re0.6,2.15
TiC,0.05
TiC,0.5
Cu6La rt,0.042
CuLa,5.85
CuLa,6.15
Mg,0.0
CuY rt,0.47
CuY rt,0.33
Y rt,1.3
Y rt,1.7
Y rt,2.5
Y rt,0.3
Y rt,15.9
Y rt,2.8
Y rt,19.8
Sn lt,3.7
Ti rt,0.4
Ti rt,1.3
Ti rt,0.4
Ti rt,0.002
U6Fe,4.03
U6Fe,3.99
U6Fe,3.764
U6Fe,3.705
U6Fe,3.9
U6Fe,1.6
U6Fe,3.8
U6Fe,3.8
U6Fe,3.8
U6Fe,3.8
U6Fe,3.9
U6Fe,3.86
U6Fe,3.7
U6Fe,3.98
U6Fe,3.85
U6Fe,3.75
U6Fe,3.76
U6Fe,3.86
U6Fe,3.9
U6Fe,3.86
U6Fe,3.9
U6Fe,3.95
U rt,0.2
U rt,2.4
U rt,0.4
U rt,0.2
U rt,1.7
U rt,2.4
U rt,0.27
Se rt,4.7
Se rt,5.6
Mn rt,10.0
Hf0.013V0.987,5.34
Ir,0.1125
Ir,7.0
Ir,1.45
NaHg2,1.62
Na rt,1.48e-06
Na rt,0.0435
Na rt,0.0959
Na rt,0.1276
Na rt,0.0133
Na rt,0.0
Na rt,0.0
Sr ht/hp1,0.0
Sr ht/hp1,3.5
Sr ht/hp1,3.9
Sr rt,0.0
HgZr3,0.35
In0.75Sn0.25 rt,3.4
In0.75Sn0.25 rt,5.5
In0.75Sn0.25 rt,4.0
In0.75Sn0.25 rt,3.86
In0.75Sn0.25 rt,3.67
In0.75Sn0.25 rt,3.53
In0.75Sn0.25 rt,5.38
In0.75Sn0.25 rt,5.65
In0.75Sn0.25 rt,5.92
In0.75Sn0.25 rt,6.3
ScIr2,2.07
K rt,0.0067
K rt,0.4521
K rt,0.6654
K rt,0.7702
K rt,0.2678
K rt,0.0
K rt,0.0
Te rt,3.3
Te rt,2.8
Te rt,5.5
La3Ni,2.2
La3Ni,2.4
La3Ni,6.2
La7Ni3,2.1
La7Ni3,2.1
Lu,0.022
Lu,0.1
Lu,0.022
Lu,1.0
Lu,3.738
Lu,1.333
Lu,0.0
Mg21Zn25,0.9
Mo0.6Ru0.4 ht,7.18
Mo0.5Ru0.5,10.5
Nb0.75Si0.25 tf,9.12
Nb0.75Si0.25 tf,8.6
Nb0.75Si0.25 tf,1.5
Ti0.5Nb0.5 ht,7.73
Ti0.5Nb0.5 ht,6.37
Ti0.5Nb0.5 ht,9.8
Ti0.5Nb0.5 ht,11.37
Ti0.5Nb0.5 ht,9.4
Ti0.5Nb0.5 ht,7.27
Ti0.5Nb0.5 ht,9.46
Ti0.97Nb0.03 rt,10.2
Ti0.97Nb0.03 rt,10.1
V3.1Ni0.9 rt,0.57
V3.1Ni0.9 rt,0.78
V3.1Ni0.9 rt,0.3
NbN rt,16.5
NbN rt,15.3
NbN rt,15.9
NbN rt,23.0
NbN rt,15.3
NbN rt,6.0
NbN rt,17.1
NbN rt,16.8
NbN rt,15.5
NbN0.75,10.5
NbN ht2,15.5
NbN ht2,15.5
NbN ht2,17.1
NbN ht2,17.0
NbN ht2,14.6
NbN ht2,16.2
NbN ht2,17.0
NbN ht2,17.0
NbN ht2,12.2
NbN ht2,14.2
NbN ht2,16.4
NbN ht2,16.1
NbN ht2,16.4
NbN ht2,15.8
NbN ht2,17.1
NbN ht2,15.4
NbN ht2,16.4
NbN ht2,16.0
NbN ht2,15.8
NbN ht2,13.3
NbN ht2,16.8
NbN ht2,17.0
NbN ht2,15.0
NbN ht2,14.0
NbN ht2,13.5
NbN ht2,13.3
NbN ht2,12.3
NbN ht2,13.0
NbN ht2,15.5
NbN ht2,9.0
NbN ht2,14.5
NbN ht2,16.1
NbN ht2,14.9
NbN ht2,17.3
NbN ht2,15.3
NbN ht2,12.9
NbN ht2,16.0
NbN ht2,16.0
NbN ht2,14.5
NbN ht2,16.0
NbN ht2,13.3
NbN ht2,12.1
TaN ht,6.5
TaN ht,14.6
TaN ht,8.9
TaN ht,4.84
TaN ht,14.0
TaN ht,13.1
TaN ht,14.3
TaN ht,8.91
TaN ht,8.68
TiN ht,2.8
TiN ht,5.43
TiN ht,2.0
TiN ht,4.6
TiN ht,5.5
TiN ht,5.7
TiN ht,4.2
PdPb2,3.01
PdPb2,3.02
PdPb2,2.95
Tl0.4Pb0.6,5.9
Tl0.4Pb0.6,6.88
Tl0.4Pb0.6,6.73
Tl0.4Pb0.6,6.98
Tl ht,1.45
Tl ht,1.9
PtSi,0.88
PtSi,0.56
Re0.9Si0.1,5.2
Re2Si,3.8
ReSi ht,1.45
Ta0.6Re0.4,3.458
Ta0.6Re0.4,2.77
Ta0.6Re0.4,2.08
Ta0.6Re0.4,1.49
Ta0.6Re0.4,0.75
Ta0.6Re0.4,0.21
Ta0.3Re0.7,1.46
Ta0.3Re0.7,6.78
Ta0.3Re0.7,6.6
Ta0.5Re0.5 ht,1.4
W0.08Re0.92,9.4
W0.08Re0.92,9.4
W0.71Re0.29,6.75
W0.25Re0.75 rt,9.0
W0.25Re0.75 rt,7.4
W0.25Re0.75 rt,7.8
W0.25Re0.75 rt,7.8
W0.5Re0.5,5.12
RhTe2 rt,1.51
Zr0.99Ru0.01 rt,5.7
ZrRu2 ht,1.84
ZrRu2 ht,1.92
Ti0.9Sn0.1 rt,1.47
Ti0.9Sn0.1 rt,1.6
Ti0.89V0.11 rt,4.0
Ti0.89V0.11 rt,6.95
Ti0.89V0.11 rt,7.1
Ti0.89V0.11 rt,7.3
Ti0.89V0.11 rt,7.15
Ti0.89V0.11 rt,7.15
Ti0.89V0.11 rt,5.75
Ti0.89V0.11 rt,6.425
Ti0.5V0.5,6.14
Ti0.5V0.5,5.3
U0.3Zr0.7 ht,0.65
U0.3Zr0.7 ht,0.93
U0.3Zr0.7 ht,1.27
ZrV2 rt,8.7
ZrV2 rt,26.0
ZrV2 rt,25.3
ZrV2 rt,8.1
ZrV2 rt,17.0
ZrV2 rt,8.8
ZrV2 rt,8.0
ZrV2 rt,8.0
ZrV2 rt,8.9
Au0.862Al0.138,0.385
Au0.862Al0.138,0.008
Au0.862Al0.138,0.088
AuAl2,0.1
Ag0.75Al0.25 rt,0.34
Ag0.88Sn0.12,0.1
Ag3Sn rt,3.74
Li0.1Al0.9,1.05
Pb,7.196
Pb,7.5
Pb,7.19
Pb,7.1
Pb,6.8
Pb,7.2
Pb,7.17
Pb,7.205
Pb,7.17
Pb,7.23
Pb,7.12
Pb,6.36
Pb,7.5
Pb,6.2
Pb,7.21
Pb,7.18
V0.75Al0.25 hp-rt,1.82
VAl10,1.53
VAl10,1.5
VAl10,1.49
VAl10,1.49
VAl10,1.7
VAl10,1.6
YAl2,0.0
YAl2,0.35
As,0.31
As,0.5
As,0.2
As,0.25
As,0.19
Au2Bi ht,1.8
Au2Pb,1.18
Au2Pb,7.0
Au2Pb,6.95
AuPb2,3.1
AuPb2,3.15
AuPb2,4.3
AuPb2,3.15
AuPb3 ht,4.4
AuPb3 ht,4.25
AuPb3 ht,4.4
Cd,0.517
Cd,0.59
Cd,0.91
Cd,2.8
Cd,0.77
Cd,0.52
Y0.7Ce0.3 rt,1.6
CoSi2,1.26
CoSi2,1.5
CoSi2,1.3
CoSi2,1.4
CoSi2,1.22
Ta2C rt,3.26
TaC,7.7
TaC,10.35
TaC,9.7
TaC,5.09
TaC,10.3
TaC,11.4
TaC,9.7
TaC,5.45
TaC,8.0
TaC,10.4
TaC,9.46
TaC,11.0
TaC,9.6
TaC,10.27
TaC,10.16
CuSe2,2.43
CuSe2,0.785
YC2 rt,3.86
YC2 rt,3.88
YC2 rt,3.88
YC2 rt,3.9
ZrC cub,0.05
ZrC cub,0.1
GaTe,0.17
Tl0.25Hg0.75 lt,3.86
PdIn,0.7
La3Si2,2.1
LaSi2 lt,3.0
LaSi2 rt,2.3
LaSi2 rt,2.3
LuS,0.95
Nb0.61Mo0.39,6.2
Nb0.61Mo0.39,7.46
Nb0.61Mo0.39,0.07
Nb0.61Mo0.39,0.23
Nb0.61Mo0.39,0.06
Nb0.61Mo0.39,0.9
Nb0.61Mo0.39,3.3
Nb0.61Mo0.39,5.3
Nb0.61Mo0.39,5.85
Nb0.61Mo0.39,0.6
Nb0.61Mo0.39,0.095
Nb0.61Mo0.39,6.516
Nb0.61Mo0.39,0.619
Nb0.61Mo0.39,0.147
Ta0.5Nb0.5,9.259
Ta0.5Nb0.5,9.226
Ta0.5Nb0.5,9.08
ZrN,9.4
ZrN,9.2
ZrN,7.4
ZrN,10.0
ZrN,8.5
ZrN,9.8
ZrN,10.7
ZrN,8.3
ZrN,10.0
ZrN,9.666
ZrN,12.97
ZrN,20.467
Os rt,0.66
Os rt,0.64
Os rt,7.6
Os rt,0.54
ZrOs2,3.0
ZrOs2,2.9
Zr0.8Pd0.2 ht,4.8
Zr0.8Pd0.2 ht,4.7
Zr0.8Pd0.2 ht,5.0
Zr0.8Pd0.2 ht,4.7
PtSn rt,0.37
PtSn4,2.38
Ti3Pt,0.48
Ti3Pt,0.58
W0.5Pt0.5,1.35
W0.5Pt0.5,3.02
W0.5Pt0.5,1.45
YRu2,1.52
YRu2,2.75
YbSb2,1.25
YbSb2,1.3
YbSb2,1.42
YbSb2,1.32
YbSb2,1.3
SrSi2 hp-ht,3.1
SrSn4,4.8
Zr0.18Ta0.82,7.7
Zr0.18Ta0.82,7.35
Zr0.18Ta0.82,7.4
Zr0.18Ta0.82,7.3
Zr0.18Ta0.82,7.2
Zr0.18Ta0.82,7.14
Zr0.18Ta0.82,7.1
ZnY lt,0.33
Zn2Zr,12.0
Zn2Zr,6.8
Zn2Zr,1.1
CuS rt,1.62
CuS rt,1.651
Al0.85Ge0.15 m,3.25
La3Al rt,5.27
LaAl2,3.23
LaAl2,3.3
LaAl2,3.273
LaAl2,3.27
LaAl2,3.28
LaAl2,3.22
LaAl2,3.305
LaAl2,3.237
LaAl2,3.08
LaAl2,3.3
LaAl3 rt,5.57
La3Al ht,8.35
La3Al ht,6.16
La3Al ht,5.97
La3Al ht,5.8
Zr3Al rt,1.4
Zr3Al rt,1.55
Zr3Al rt,2.8
Zr3Al rt,4.36
Zr3Al rt,7.99
Zr3Al rt,0.73
LiBi rt,2.47
LiBi rt,2.455
LiBi rt,2.47
Bi0.9978Te0.0022,0.625
Bi2Te3 rt,3.0
Bi2Te3 rt,2.8
Bi2Te3 rt,2.63
Bi2Te3 rt,3.0
Bi2Te3 rt,3.2
Bi2Te3 rt,3.0
Fe3C m,1.3
Y3Co rt,0.34
Y6Co4.5 rt,2.7
Y6Co4.5 rt,2.0
Y6Co4.5 rt,2.0
Y6Co4.5 rt,2.2
Y6Co4.5 rt,2.5
CrN rt,12.4
VC,0.9
W2C trig,3.0
W2C trig,2.5
W2C trig,3.2
W2C orth,3.5
W2C orth,3.2
WC,1.0
WC0.82 ht,10.0
WC0.82 ht,5.2
PtGa,1.74
PtGa2 ht,2.9
HfOs2,2.69
HfOs2,1.85
In0.20Sn0.80,4.4
In0.20Sn0.80,4.55
In0.20Sn0.80,4.5
In0.20Sn0.80,4.53
In0.20Sn0.80,4.78
In0.20Sn0.80,4.61
In0.05Sn0.95 rt,3.78
In0.05Sn0.95 rt,3.85
In0.05Sn0.95 rt,3.65
In3Te4 rhom,1.25
Zr2Ir rt,7.5
ZrIr2,4.1
La3Pt4,0.51
La3Pt4,0.5
La3Pt4,0.47
LaPt2,0.46
Nb3Sb,0.2
Nb3Sb,0.2
Ta2Ni,0.9
Pd,0.0
Pd,1.14
Pd,0.0
Pd16S7,1.63
PdSi ht,0.93
Pd0.75Te0.25 ht,0.76
PdTe,2.3
PdTe,3.85
PdTe,1.88
PdTe,4.5
PdTe,4.5
PdTe,4.5
PdTe,4.5
Zr2Rh,11.1
Zr2Rh,11.2
Zr2Rh,11.2
Zr2Rh,10.8
Zr2Rh,11.3
Zr2Rh,11.3
Zr2Rh,11.3
Zr2Rh,11.2
Zr2Rh,10.8
Zr2Rh,11.3
Zr0.915Rh0.085 ht,4.8
Zr0.915Rh0.085 ht,6.5
Zr0.915Rh0.085 ht,6.3
ZrRh ht1,2.4
Zr3Si,0.5
Mo3Al,0.58
Nb0.95Al0.05,7.6
Nb0.95Al0.05,5.4
Nb2Al,12.0
Nb3.04Al0.96,14.19
Nb3.04Al0.96,16.84
Nb3.04Al0.96,10.5
Nb3.04Al0.96,14.9
Nb3.04Al0.96,16.4
Nb3.04Al0.96,17.7
Nb3.04Al0.96,14.0
Nb3.04Al0.96,11.7
Nb3.04Al0.96,16.4
Nb3.04Al0.96,15.1
Nb3.04Al0.96,18.6
Nb3.04Al0.96,14.0
Nb3.04Al0.96,25.1
Nb3.04Al0.96,14.5
Nb3.04Al0.96,18.0
Nb3.04Al0.96,18.6
Nb3.04Al0.96,17.6
Nb3.04Al0.96,18.7
Nb3.04Al0.96,15.5
Nb3.04Al0.96,15.6
Nb3.04Al0.96,15.7
Nb3.04Al0.96,19.0
Nb3.04Al0.96,19.4
Nb3.04Al0.96,18.6
Nb3.04Al0.96,17.5
Nb3.04Al0.96,18.8
Nb3.04Al0.96,20.0
Nb3.04Al0.96,17.4
Nb3.04Al0.96,18.25
Nb3.04Al0.96,19.1
Nb3.04Al0.96,7.5
Nb3.04Al0.96,18.0
Nb3.04Al0.96,16.2
Nb3.04Al0.96,16.65
NbAl3,0.64
Au0.970Sn0.030,0.047
Au0.970Sn0.030,0.018
Au0.85Sn0.15 ht,1.1
AuSn,1.25
Au0.25V0.75 ht,0.45
Au0.25V0.75 ht,0.3
AuZn3 rt,1.21
HfB,3.1
Pb0.75Bi0.25,7.6
Pb0.75Bi0.25,7.97
Pb0.75Bi0.25,7.65
Pb0.75Bi0.25,7.95
Pb0.75Bi0.25,8.45
Pb0.5Bi0.5 rt,8.95
RhBi,2.06
RhBi4 rt,2.7
RhBi4 rt,2.82
LaB6,5.7
LaB6,2.0
MoB rt,0.5
NbB,8.25
NbB2,9.4
NbB2,9.2
NbB2,9.5
NbB2,8.1
NbB2,11.0
NbB2,0.62
NbB2,0.7
NbB2,9.75
NbB2,3.5
NbB2,9.1
NbB2,9.1
NbB2,9.9
Ta2B ht,3.12
TaB,4.0
W2B,3.22
W2B,3.1
WB ht,2.8
WB rt,4.3
WB2 ht,5.4
ZrB12,5.82
ZrB12,6.0
ZrB12,5.7
CeIn3,0.23
CeIn3,0.19
CeIn3,0.204
HfC,0.05
HfC,0.04
HfC,0.0
NbC0.5 ht2,9.1
NbC,9.1
NbC,9.5
NbC,11.1
NbC,11.5
NbC,10.5
NbC,9.8
NbC,11.5
NbC,11.1
NbC,9.5
NbC,10.0
NbC,3.7
NbC,11.5
NbC,11.1
NbC,10.0
NbC,10.8
NbC,6.5
NbC,11.0
NbC,6.0
Ti2Co,3.44
TiCo,0.71
TiCo,0.035
Cs0.5K0.5,0.057
Cs0.5K0.5,0.33
Cs0.5K0.5,0.43
Cs0.5K0.5,0.49
Cs0.5K0.5,0.21
Cs,0.0006
Cs,0.2527
Cs,0.3032
Cs,0.4099
Cs,0.0806
Cs,0.0
Cs0.5Rb0.5,0.00309
Cs0.5Rb0.5,0.14
Cs0.5Rb0.5,0.19
Cs0.5Rb0.5,0.22
Cs0.5Rb0.5,0.081
W2C ht1,2.74
FeSe rt,8.0
FeSe rt,8.0
FeSe rt,11.8
FeSe rt,11.0
FeSe rt,8.0
FeSe rt,11.1
FeSe rt,37.0
FeSe rt,37.0
FeSe rt,8.0
FeSe rt,11.0
FeSe rt,7.0
FeSe rt,10.1
FeSe rt,8.69
FeSe rt,4.5
FeSe rt,10.2
FeSe rt,9.2
FeSe rt,6.9
FeSe rt,14.0
FeSe rt,8.0
FeSe rt,8.5
FeSe rt,16.0
FeSe rt,7.0
FeSe rt,13.6
FeSe rt,26.8
FeSe rt,8.0
FeSe rt,8.11
FeSe rt,11.0
FeSe rt,8.0
FeSe rt,10.5
FeSe rt,7.9
FeSe rt,8.5
FeSe rt,24.0
FeSe rt,10.0
FeSe rt,12.0
FeSe rt,11.38
FeSe rt,12.35
FeSe rt,8.0
FeSe rt,7.0
FeSe rt,65.0
FeSe rt,8.0
FeSe rt,9.0
GaN rt,5.85
V0.9Ga0.1 m,5.3
V0.9Ga0.1 m,2.9
V0.9Ga0.1 m,2.5
V0.9Ga0.1 m,1.6
V0.9Ga0.1 m,1.2
V2Ga5,3.55
V2Ga5,4.2
V2Ga5,3.55
V2Ga5,1.9
V3Ga rt,13.5
V3Ga rt,15.9
V3Ga rt,14.9
V3Ga rt,13.8
V3Ga rt,15.3
V3Ga rt,14.5
V3Ga rt,9.94
V3Ga rt,12.36
V3Ga rt,13.86
V3Ga rt,12.09
V3Ga rt,23.0
V3Ga rt,16.8
V3Ga rt,9.15
V3Ga rt,15.2
V3Ga rt,15.0
V3Ga rt,14.8
V3Ga rt,12.5
V3Ga rt,12.7
V3Ga rt,14.1
V3Ga rt,14.5
V3Ga rt,10.0
V3Ga rt,15.4
V3Ga rt,14.1
V3Ga rt,13.8
V3Ga rt,13.5
V3Ga rt,15.3
V3Ga rt,14.9
V3Ga rt,15.1
V3Ga rt,14.7
V3Ga rt,15.9
V3Ga rt,30.0
V3Ga rt,14.6
V3Ga rt,14.2
V3Ga rt,4.32
V3Ga rt,8.52
Nb3Ge,21.8
Nb3Ge,4.8
Nb3Ge,20.5
Nb3Ge,19.0
Nb3Ge,4.15
Nb3Ge,3.6
Nb3Ge,23.0
Nb3Ge,3.5
Nb3Ge,6.55
Nb3Ge,21.21
Nb3Ge,6.05
Nb3Ge,20.6
Nb3Ge,19.2
Nb3Ge,8.2
Nb3Ge,22.0
Nb3Ge,11.0
Nb3Ge,3.5
Nb3Ge,14.6
Nb3Ge,16.2
Nb3Ge,19.2
Nb3Ge,6.0
Nb3Ge,23.2
Nb3Ge,17.0
Nb3Ge,6.0
Nb3Ge,16.0
Nb3Ge,22.5
Nb3Ge,18.7
Nb3Ge,12.4
Nb3Ge,7.8
Nb3Ge,20.83
Nb3Ge,20.46
Nb3Ge,19.09
Nb3Ge,6.5
Nb3Ge,4.9
Nb3Ge,21.7
Nb3Ge,21.0
Nb3Ge,11.3
Nb3Ge,16.0
Nb3Ge,15.2
Nb3Ge,13.1
Nb3Ge,14.1
Nb3Ge,21.8
Nb3Ge,7.1
Nb3Ge,22.0
Nb3Ge,12.0
Nb3Ge,6.5
Nb3Ge,14.6
Nb3Ge,20.0
Nb3Ge,22.5
NbGe2,6.0
NbGe2,2.23
NbGe2,2.09
Hf0.6Mo0.4 ht,2.6
Hf0.6Mo0.4 ht,2.92
Hf0.6Mo0.4 ht,2.71
Hf0.6Mo0.4 ht,2.37
Hf0.6Mo0.4 ht,2.5
Hf0.6Mo0.4 ht,2.9
Hf0.6Mo0.4 ht,2.6
HfMo2 rt,0.07
HfMo2 ht2,0.05
Hf2Ni,0.87
Hf0.5Ta0.5,6.62
NbH0.1 ht,7.38
NbH0.1 ht,7.83
TaH0.2 lt,3.26
TaH0.2 lt,3.62
TaH0.2 lt,2.81
Rb hp4 cub,0.0298
Rb hp4 cub,0.6063
Rb hp4 cub,0.8276
Rb hp4 cub,0.9372
Rb hp4 cub,0.3954
Rb hp4 cub,0.0
Rb hp4 cub,0.0
Th rt,1.38
MoN ht2,15.1
MoN ht2,13.2
MoN ht2,12.0
MoN ht2,14.8
MoN ht2,12.0
MoN ht2,12.0
MoN ht2,12.1
MoN ht1,29.4
MoN ht1,3.4
MoN ht1,3.84
MoN ht1,5.2
MoN ht1,12.5
MoN ht1,5.0
MoN ht1,6.0
MoN ht1,9.5
MoN ht1,5.2
MoN ht1,22.5
Mo0.5Pd0.5 ht,3.52
Mo0.85Pt0.15,2.8
Mo0.6Re0.4,9.3
Mo0.6Re0.4,11.0
Mo0.6Re0.4,12.0
Mo0.6Re0.4,9.2
Mo0.6Re0.4,3.1
Mo0.6Re0.4,3.87
Mo0.6Re0.4,2.8
Mo0.6Re0.4,2.4
Mo0.2Re0.8 rt,9.25
Mo0.2Re0.8 rt,9.89
Mo0.4Re0.6 ht,7.8
Mo0.4Re0.6 ht,6.35
Mo0.4Re0.6 ht,6.5
Mo0.4Re0.6 ht,6.0
Mo0.4Re0.6 ht,6.26
Mo0.4Re0.6 ht,6.0
Mo0.4Re0.6 ht,5.86
Mo0.4Re0.6 ht,6.01
Mo0.4Re0.6 ht,5.52
Mo0.4Re0.6 ht,5.6
Mo0.4Re0.6 ht,6.0
Mo0.5Rh0.5 ht,1.97
Mo3Si,1.3
Mo3Si,1.7
Mo3Si,1.45
Mo3Si,1.33
Mo3Si,1.24
Mo5Si3 rt,1.34
Ti0.33Mo0.67 ht,4.08
Ti0.33Mo0.67 ht,4.18
Ti0.33Mo0.67 ht,4.25
Ti0.33Mo0.67 ht,2.95
Ti0.33Mo0.67 ht,2.8
U0.688Mo0.312 ht,2.1
Zr0.96Mo0.04 ht,5.15
Zr0.96Mo0.04 ht,5.25
Zr0.33Mo0.67 ht,4.55
Zr0.96Mo0.04 ht,4.9
Zr0.96Mo0.04 ht,4.91
Zr0.96Mo0.04 ht,5.2
Zr0.96Mo0.04 ht,2.12
Zr0.96Mo0.04 ht,2.53
Zr0.96Mo0.04 ht,4.0
Zr0.96Mo0.04 ht,4.74
Zr0.96Mo0.04 ht,5.0
Zr0.96Mo0.04 ht,4.91
ZrMo2 rt,4.75
ZrMo2 rt,4.57
NbO,1.5
NbO,1.25
Nb0.25Re0.75,10.0
Nb0.25Re0.75,9.7
Nb0.25Re0.75,8.8
Nb5Re24,8.7
Nb0.45Re0.55 ht,3.8
Nb0.6Ru0.4,0.24
Nb0.6Ru0.4,0.25
Nb0.6Ru0.4,0.35
Nb0.25Ru0.75 rt,15.5
Nb3Sn rt,17.8
Nb3Sn rt,18.0
Nb3Sn rt,14.1
Nb3Sn rt,10.5
Nb3Sn rt,7.0
Nb3Sn rt,18.0
Nb3Sn rt,3.0
Nb3Sn rt,9.1
Nb3Sn rt,16.0
Nb3Sn rt,18.0
Nb3Sn rt,16.562
Nb3Sn rt,18.0
Nb3Sn rt,12.6
Nb3Sn rt,3.42
Nb3Sn rt,18.1
Nb3Sn rt,9.0
Nb3Sn rt,2.95
Nb3Sn rt,16.0
Nb3Sn rt,18.0
Nb3Sn rt,18.05
Nb3Sn rt,18.18
Nb3Sn rt,18.5
Nb3Sn rt,17.6
Nb3Sn rt,17.5
Nb3Sn rt,18.2
Nb3Sn rt,18.0
Nb3Sn rt,18.1
Nb3Sn rt,18.2
Nb3Sn rt,17.7
Nb3Sn rt,18.2
Nb3Sn rt,17.8
Nb3Sn rt,17.3
Nb3Sn rt,17.1
Nb3Sn rt,18.1
Nb3Sn rt,17.2
Nb3Sn rt,16.0
Nb3Sn rt,17.6
Nb3Sn rt,17.4
Nb3Sn rt,18.3
Nb3Sn rt,21.0
Nb3Sn rt,17.65
Nb3Sn rt,17.7
Nb3Sn rt,17.5
Nb3Sn rt,16.5
Nb3Sn rt,7.2
Nb3Sn rt,18.05
Nb3Sn rt,18.0
Nb3Sn rt,17.3
Nb3Sn rt,9.8
Nb3Sn rt,17.3
Nb6Sn5 ht,2.8
NbSn2,2.6
U0.5Nb0.5,2.0
Nb0.5V0.5,5.7
Nb0.5V0.5,3.5
Zr0.5Nb0.5 ht,9.0
Zr0.5Nb0.5 ht,10.6
Zr0.5Nb0.5 ht,12.5
Zr0.5Nb0.5 ht,11.1
Zr0.5Nb0.5 ht,10.8
Zr0.5Nb0.5 ht,10.8
Zr0.5Nb0.5 ht,8.6
Zr0.5Nb0.5 ht,6.5
Zr0.5Nb0.5 ht,10.1
Zr0.5Nb0.5 ht,16.2
Zr2Ni,1.58
Zr2Ni,0.4
Zr2Ni,1.62
Zr2Ni,1.52
Zr2Ni,1.6
Zr2Ni,1.54
Zr2Ni,1.55
Zr2Ni,1.6
Ta0.5Os0.5,1.95
W0.7Os0.3,3.81
W0.7Os0.3,3.0
TiO ht2,0.58
PbTe rt,5.19
PbTe rt,5.27
Zr5Pt3,7.2
ZrRe2,6.4
ZrRe2,5.9
Rh17S15,5.8
Rh17S15,5.4
Rh17S15,5.36
Rh17S15,5.4
Rh17S15,5.8
Rh17S15,5.4
Rh17S15,5.4
Rh17S15,3.8
VRu ht,4.0
W0.4Ru0.6,7.5
TaSi2,0.353
TaSi2,0.345
V3Si rt,16.8
V3Si rt,16.87
V3Si rt,16.0
V3Si rt,17.1
V3Si rt,16.9
V3Si rt,17.0
V3Si rt,2.2
V3Si rt,6.1
V3Si rt,16.2
V3Si rt,16.3
V3Si rt,15.0
V3Si rt,16.9
V3Si rt,16.4
V3Si rt,16.3
V3Si rt,18.4
V3Si rt,16.86
V3Si rt,16.84
V3Si rt,17.1
V3Si rt,17.0
V3Si rt,6.8
V3Si rt,5.3
V3Si rt,16.6
V3Si rt,16.5
V3Si rt,16.8
V3Si rt,8.4
V3Si rt,2.2
V3Si rt,12.8
V3Si rt,16.33
V3Si rt,5.42
V3Si rt,21.0
V3Si rt,23.4
V3Si rt,16.43
V3Si rt,14.6
V3Si rt,17.1
V3Si rt,17.0
V3Si rt,16.7
V3Si rt,15.0
V3Si rt,16.8
V3Si rt,16.55
V3Si rt,17.16
V3Si rt,16.4
V3Si rt,12.0
V3Si rt,16.9
V3Si rt,16.4
V3Si rt,16.2
V3Si rt,16.1
V3Si rt,15.5
V3Si rt,16.0
V3Si rt,16.9
V3Si rt,12.7
V3Si rt,16.6
V3Si rt,12.0
V3Si rt,7.0
V3Si rt,3.5
V3Si rt,2.5
V3Si rt,1.4
V3Si rt,6.0
V3Si rt,16.84
V3Si rt,16.87
V3Si rt,17.0
V3Si rt,16.9
V3Si rt,16.4
V3Si rt,14.6
V3Si rt,16.9
V3Si rt,16.9
V3Si rt,17.0
V3Si rt,16.3
V3Si rt,17.1
W5Si3,2.8
W5Si3,2.84
Ta3Sn,8.35
Ta3Sn,6.2
Ta3Sn,6.5
V3Sn rt,1.9
V3Sn rt,3.8
V3Sn rt,4.1
V3S4 rt,4.0
Ti0.987Ta0.013 rt,1.3
Ta0.5V0.5 ht,2.8
TaV2 rt,3.6
Tl5Te3,3.3
Tl5Te3,2.2
Zr0.5Ti0.5 ht,15.0
Zr0.5Ti0.5 rt,1.23
Zr0.5Ti0.5 rt,3.3
Zr0.65W0.35 ht,3.9
Zr0.65W0.35 ht,3.5
Zr0.33W0.67 ht,2.66
ZrW2,2.16
Sn0.3Bi0.7 hp-ht,0.06
Sn0.3Bi0.7 hp-ht,0.034
Sn0.3Bi0.7 hp-ht,0.03
Sn0.3Bi0.7 hp-ht,0.03
CaPb,7.0
Cd0.5Hg0.5 rt,1.77
Cd0.5Hg0.5 rt,2.15
Sc2Co tet,0.35
Th7Co3,1.83
Th7Co3,1.84
Cr0.75Os0.25,2.5
Cr3Os rt,4.68
Cr3Os rt,4.68
Cr3Os rt,3.83
Cr3Os rt,4.0
Cr3Os rt,4.8
Cr3Os rt,3.92
Cr3Os rt,4.03
Cr3Os rt,3.95
Cr3Os rt,3.95
Cr3Os rt,3.76
Cr0.95Ru0.05,1.87
Cr0.95Ru0.05,2.4
Cr0.95Ru0.05,1.42
Cr0.95Ru0.05,2.0
Cr0.66Ru0.34 ht,2.02
Cu0.8Ga0.2,0.048
Cu0.8Ga0.2,0.0074
DyGa6,5.9
Th7Fe3,1.86
Th7Fe3,4.2
Th7Fe3,1.86
ScGa3,2.1
TbGa6,6.0
Mo3Ge,2.6
Mo3Ge,1.45
Mo3Ge,1.43
Mo3Ge,1.8
Mo3Ge,1.75
Mo3Ge,1.45
Mo3Ge,1.4
Mo3Ge,1.45
Mo3Ge,4.25
Mo5Ge3 rt,3.3
Mo2.4Pt1.6 ht1,7.8
Mo2.4Pt1.6 ht1,7.5
Mo3.2Pt0.8 ht,4.65
Mo3.2Pt0.8 ht,4.53
Mo3.2Pt0.8 ht,4.62
Mo3.2Pt0.8 ht,4.65
Mo3.2Pt0.8 ht,4.53
Nb3Sn lt,18.0
Nb3Sn lt,17.0
Nb3Sn lt,15.5
Nb3Sn lt,12.1
Nb3Sn lt,10.4
Nb3Sn lt,17.8
Nb3Sn lt,17.87
Nb3Sn lt,18.0
Nb3Sn lt,17.7
Nb3Sn lt,17.78
Nb3Sn lt,17.6
Nb3Sn lt,17.75
Nb3Sn lt,18.0
Nb3Sn lt,17.6
Nb3Sn lt,17.4
Nb3Sn lt,18.2
Nb3Sn lt,18.0
V0.8Os0.2,3.03
V0.8Os0.2,1.83
V0.8Os0.2,1.0
V1.2Os0.8 rt,1.0
V1.2Os0.8 rt,1.7
V2Os2 ht,5.15
V2Os2 ht,4.9
PdSb2,1.25
V0.95Pt0.05,0.4
V0.95Pt0.05,1.7
V3Pt rt,3.0
V3Pt rt,1.5
V3Pt rt,0.98
V3Pt rt,3.2
V3Pt rt,3.2
V3Pt rt,1.36
V3Pt rt,1.26
V3Pt rt,3.2
Be22Mo,4.14
Be22Mo,2.51
AgY,0.33
Re7B3,2.8
Re7B3,4.6
Re7B3,3.3
Re7B3,2.6
ReB2,1.0
ScB12 tet,0.39
Ta2Co,0.82
YIr2,2.18
YIr2,1.38
YIr3,3.5
Na1.2Pb2.8,7.2
Nb3P,1.8
PdTe2,1.5
PdTe2,1.69
PdTe2,1.89
PdTe2,1.85
PdTe2,1.5
Ti0.8Ru0.2 ht,2.5
Ti0.8Ru0.2 ht,3.5
Th0.925U0.075 rt,1.182
Th0.925U0.075 rt,1.014
Th0.925U0.075 rt,0.725
Th0.925U0.075 rt,0.658
Th0.925U0.075 rt,0.495
Th0.925U0.075 rt,0.304
Th0.925U0.075 rt,0.785
Th0.9Zr0.1 rt,1.9
Th0.9Zr0.1 rt,3.56
Th0.9Zr0.1 rt,3.51
Th0.9Zr0.1 rt,3.4
Th0.9Zr0.1 rt,3.7
Th0.9Zr0.1 rt,3.6
Th0.9Zr0.1 rt,3.8
Th0.9Zr0.1 rt,3.77
Th0.25Zr0.75 ht,6.0
Th0.25Zr0.75 ht,5.1
Th0.25Zr0.75 ht,6.29
Th0.25Zr0.75 ht,6.23
Th0.25Zr0.75 ht,6.38
Th0.1Zr0.9 rt,2.58
Th0.1Zr0.9 rt,2.4
Am ht1/hp1,1.0
Am ht1/hp1,1.89
Am ht1/hp1,2.2
Am ht1/hp1,1.83
Am rt,0.6
Am rt,0.63
Am rt,2.2
Am rt,0.79
Am rt,2.3
Am rt,1.6
Am rt,1.83
Au0.89Ga0.11,0.264
Au0.89Ga0.11,0.0086
Au0.89Ga0.11,0.168
AuGa,1.2
AuGa,1.17
AuGa2,1.15
AuGa2,2.25
AuGa2,1.5
AuGa2,1.6
AuGa2,1.15
AuGa2,1.38
AuGa2,1.668
AuGa2,1.63
AuGa2,1.587
AuSb2,0.58
RhBi3,3.2
RhBi3,3.15
UCrx ht1,0.75
Zr3Ge,0.4
ZrGe2,0.3
ZrGe2,8.0
ZnLa,1.04
Zr3.33Pb0.67,0.76
Zr5Pb3,4.6
Pd2Sn,0.41
PdSn,0.41
PdSn2 rt,3.34
URu3,0.145
URu3,0.15
YbSn3,3.6
La2Bi,0.76
La5Bi3,0.64
TaGe2,2.3
Mg2La ht,1.05
MgLa,5.9
Ti0.8Pd0.2 ht,3.82
Ti0.8Pd0.2 ht,3.7
Ti0.8Pd0.2 ht,1.6
YbAl3,0.94
La3Co,4.2
La3Co,4.28
La3Co,4.3
La3Co,4.0
Cu6Th ht,0.2
Cu6Th ht,0.5
CuTh2,3.44
CuTh2,3.49
HgIn lt,3.81
HgIn lt,3.81
HgIn lt,3.81
InN rt,2.4
InN rt,0.47
InN rt,3.3
InN rt,0.24
InN rt,0.12
MgTl,2.75
Nb0.62Pt0.38,4.21
Nb3Pt,8.7
Nb3Pt,10.9
Nb3Pt,7.45
Nb3Pt,7.34
Nb3Pt,8.29
Nb3Pt,8.1
Nb3Pt,8.62
Nb3Pt,8.48
Nb3Pt,6.8
Nb3Pt,10.67
Nb3Pt,9.03
Nb3Pt,10.87
Nb3Pt,10.81
Nb3Pt,7.13
Nb3Pt,8.57
Nb3Pt,8.56
Nb3Pt,8.51
Nb3Pt,7.3
Nb3Pt,7.27
Nb3Pt,6.0
Nb3Pt,5.97
Nb3Pt,9.2
SnO bla,3.81
SnSb hp1,1.42
MgB2,39.0
MgB2,38.5
MgB2,39.0
MgB2,39.2
MgB2,38.0
MgB2,38.2
MgB2,38.5
MgB2,38.9
MgB2,38.4
MgB2,39.0
MgB2,38.8
MgB2,38.2
MgB2,37.2
MgB2,38.2
MgB2,38.3
MgB2,38.5
MgB2,38.2
MgB2,39.8
MgB2,29.2
MgB2,38.2
MgB2,37.3
MgB2,38.2
MgB2,38.9
MgB2,38.81
MgB2,38.5
MgB2,38.6
MgB2,38.2
MgB2,39.2
MgB2,39.6
MgB2,37.1
MgB2,38.5
MgB2,37.0
MgB2,36.1
MgB2,38.5
MgB2,31.2
MgB2,38.0
MgB2,37.0
MgB2,30.1
MgB2,28.1
MgB2,32.7
MgB2,33.0
MgB2,39.0
MgB2,38.0
MgB2,38.1
MgB2,30.2
MgB2,39.0
MgB2,39.0
MgB2,38.5
MgB2,39.2
MgB2,38.0
MgB2,38.8
MgB2,38.2
MgB2,36.7
MgB2,39.189
MgB2,20.0
MgB2,39.15
MgB2,36.8
MgB2,37.4
MgB2,38.5
MgB2,38.8
MgB2,38.0
MgB2,38.4
MgB2,36.5
MgB2,36.6
MgB2,38.3
MgB2,38.9
MgB2,40.2
MgB2,37.56
MgB2,38.1
MgB2,38.2
MgB2,38.7
MgB2,39.0
MgB2,38.0
MgB2,38.5
MgB2,38.5
MgB2,38.2
MgB2,38.3
MgB2,38.3
MgB2,35.6
MgB2,38.7
MgB2,41.6
MgB2,38.2
MgB2,39.0
MgB2,38.8
MgB2,38.5
MgB2,39.2
MgB2,38.0
MgB2,39.8
MgB2,29.5
MgB2,38.5
MgB2,37.8
MgB2,38.3
MgB2,37.0
MgB2,37.8
MgB2,37.0
MgB2,38.2
MgB2,37.9
MgB2,39.0
MgB2,38.5
MgB2,38.3
MgB2,38.7
MgB2,39.0
MgB2,35.7
MgB2,34.5
MgB2,35.9
MgB2,29.2
MgB2,32.0
MgB2,39.23
MgB2,38.2
MgB2,38.4
MgB2,38.67
MgB2,37.5
ZrB ht,3.4
U6Co,2.08
U6Co,2.3
U6Co,2.3
U6Co,2.7
U6Co,2.29
U6Co,2.29
U6Co,2.43
U6Co,2.44
U6Co,2.69
U6Co,2.24
UCo,1.7
UCo,1.7
LaPb3,4.13
LaPb3,3.5
LaPb3,4.4
U6Mn,2.19
U6Mn,2.25
U6Mn,2.3
U6Mn,2.4
U6Mn,2.32
U6Mn,2.32
U6Mn,2.88
Y0.001Nb0.999,9.36
Y0.001Nb0.999,9.26
Y0.001Nb0.999,9.38
Y0.001Nb0.999,9.27
PtSb rt,2.1
Zr3Sn rt,0.92
Th7Ni3,1.98
U6Ni,0.5
U6Ni,0.35
U6Ni,0.35
U6Ni,0.33
PtPb4,2.8
Hf2Ga rt,0.21
Hf2Ga rt,0.21
TiCo2Al,1.48
TiCo2Al,1.42
Cu6.28LaAl6.72,0.65
LuAl3,1.05
Mg32Cu8Al41,0.81
Mg32Cu8Al41,0.73
MgAl2O4 cub,13.8
AlN,1.55
PrTi2Al20,0.2
PrTi2Al20,0.2
PrTi2Al20,0.2
PrTi2Al20,0.088
PrTi2Al20,0.183
PtAl2,0.55
WAs2,0.9
Mo3Ga,0.76
MoAs2,0.41
Mo8Ga41 (O),9.7
Mo6Ga31 rt,8.5
Mo6Ga31 rt,8.0
Mo6Ga31 rt,8.0
La4As3,0.6
La4As3,0.65
Mo5SiB2,5.8
Nb5SiB2,7.2
La3S4 rt,2.85
La3S4 rt,6.5
La3S4 rt,6.0
La3S4 rt,2.5
CeCoGe3,0.64
CeCoGe3,0.26
CeCoGe3,0.51
CeCoGe3,0.62
CeCoGe3,0.67
CeCoGe3,0.59
CeCoGe3,0.55
CeCoGe3,0.49
CeCoGe3,0.635
CeCoGe3,0.585
PtGe,0.4
CePd2Si2,0.57
CePd2Si2,0.4
CePd2Si2,0.52
CeRu3Si2,1.92
CeRu3Si2,1.0
CeRu3Si2,0.5
CeRu3Si2,1.2
CeRu3Si2,1.0
Ti2InC,3.1
Ti2InC,3.1
Ti0.5Mo0.5C,10.2
Ti0.357V0.143Cr0.5,5.6
CuEu2O4 rt,27.5
CuEu2O4 rt,29.0
Ti7Sb2,5.2
Re0.4Fe0.6,6.55
V2N,13.0
V2N,13.0
V2N,13.0
V2N,13.0
Tm2Fe3Si5,1.3
Tm2Fe3Si5,1.1
Tm2Fe3Si5,3.0
Tm2Fe3Si5,1.2
Tm2Fe3Si5,1.1
Tm2Fe3Si5,3.0
Tm2Fe3Si5,1.2
U2Fe2Sn,4.1
U2Fe2Sn,4.0
HfGe2,2.2
Nb3Ge m cub,15.3
Nb3Ge m cub,17.0
Nb3Ge m cub,19.6
Re3Ge7,2.7
GeTe rt,1.8
In0.8Pb0.2 rt,3.68
In0.8Pb0.2,3.69
In0.8Pb0.2,3.71
In0.8Pb0.2,3.87
Ti3Sb cub,5.8
Ti3Sb cub,6.5
Ti3Sb cub,5.5
V3Sb,0.8
Ti5Re24,5.74
Ti5Re24,5.8
Ti5Re24,5.8
Ti5Re24,5.8
Ti5Re24,3.7
Zr0.25Re0.75,7.4
Ta0.6Rh0.4,2.35
Ti0.5Nb0.5N,11.16
Ti0.5Nb0.5N,17.13
Ti0.5Nb0.5N,17.4
Pd17Se15,2.2
Pd17Se15,2.2
Pd17Se15,2.2
Pd17Se15,2.2
Pd34Se11,2.66
Pd34Se11,2.66
Pd4Se rt,0.42
Pd7Se2,0.53
Pd7Se2,0.53
PtTe,0.59
Sb2Te3 rt,4.35
Sb2Te3 rt,4.17
Sb2Te3 rt,3.0
LaGe1.6 ht1,2.6
LaGe1.6 ht1,2.45
LaGe1.6 rt,1.49
LaGe1.6 rt,2.2
LaGe1.6 rt,2.24
LaGe1.6 rt,2.23
LaGe1.6 rt,2.17
LaGe1.6 rt,1.91
LaGe1.6 rt,1.7
LaGe1.6 rt,1.57
YGa6,2.0
Ti3Ir,4.25
Ti3Ir,5.4
Au0.8In0.2 o-d,0.38
AuIn2,0.207
AuIn2,0.2
AuIn2,0.205
Tl0.50Pb0.35Bi0.15,7.26
Tl0.50Pb0.35Bi0.15,7.344
Tl0.85Bi0.15,2.3
Tl0.85Bi0.15,4.4
YB12,4.7
YB6,7.1
YB6,6.95
YB6,7.2
YB6,7.24
YB6,7.13
YB6,7.15
YB6,8.94
YB6,6.23
YB6,7.5
YB6,6.8
YB6,7.5
YB6,6.0
YB6,4.1
YB6,3.1
YB6,3.9
YB6,3.6
YNi4B,14.3
YNi4B,11.9
YNi4B,15.0
YNi4B,12.0
YNi4B,12.0
CaRh2,6.4
Ce2CoIn8,0.4
Ce2CoIn8,0.4
Ce2CoIn8,0.4
Ce2CoIn8,0.4
Ce2CoIn8,0.5
Ce2CoIn8,0.4
Ce2CoIn8,0.37
CeCoIn5,2.3
CeCoIn5,2.3
CeCoIn5,2.265
CeCoIn5,2.619
CeCoIn5,2.23
CeCoIn5,1.8
CeCoIn5,0.25
CeCoIn5,1.0
CeCoIn5,2.3
CeCoIn5,2.242
CeCoIn5,2.425
CeCoIn5,2.2
CeCoIn5,2.29
CeCoIn5,0.46
CeCoIn5,2.3
CeCoIn5,1.75
CeCoIn5,2.3
CeCoIn5,2.6
CeCoIn5,2.3
CeCoIn5,2.28
CeCoIn5,0.31
CeCoIn5,2.3
CeCoIn5,2.6
CeCoIn5,2.0
CeCoIn5,2.3
CeCoIn5,2.23
CeCoIn5,2.25
CeCoIn5,2.3
CeCoIn5,0.68
CeCoIn5,0.78
CeCoIn5,0.66
CeCoIn5,0.89
CeCoIn5,2.3
CeCoIn5,2.3
CeCoIn5,2.2
CeCoIn5,2.6
CeCoIn5,2.3
CeCoIn5,2.4
CeCoIn5,2.0
CeCoIn5,2.3
CeCoIn5,2.3
CeCoIn5,2.1
CeCoIn5,2.2
CeCoIn5,2.32
CeCoIn5,2.3
CeCoIn5,2.29
CeCoIn5,2.3
CeCoIn5,2.3
CeCoIn5,2.6
CeCoIn5,1.9
CeCoIn5,1.9
CeCoIn5,1.0
CeCoIn5,0.068
CeCoIn5,2.3
CeCoIn5,1.25
CeCoIn5,2.28
CeCoIn5,2.59
Ce2Ni3Ge5,0.26
CeNi2Ge2 m,0.1
CeNi2Ge2 m,0.2
CeNi2Ge2 m,0.1
CeNiGe3,0.15
CeNiGe3,0.36
CeNiGe3,0.42
CeNiGe3,0.48
CeNiGe3,0.3
CeNiGe3,0.24
CePtSi2,0.18
CePtSi2,0.16
CePt3Si,0.75
CePt3Si,0.64
CePt3Si,0.6
CePt3Si,0.75
CePt3Si,0.75
CePt3Si,0.63
CePt3Si,0.64
CePt3Si,0.75
CePt3Si,0.65
CePt3Si,0.0
CePt3Si,0.62
CePt3Si,0.8
CePt3Si,0.8
CePt3Si,0.41
CePt3Si,0.63
CePt3Si,0.75
CePt3Si,0.46
CePt3Si,0.75
CePt3Si,0.0
CePt3Si,0.7
CePt3Si,0.6
CePt3Si,0.46
CePt3Si,0.65
CePt3Si,0.2
CePt3Si,0.75
CePt3Si,0.65
CePt3Si,0.75
CePt3Si,0.5
CePt3Si,0.7
CePt3Si,0.7
CePt3Si,0.46
CePt3Si,0.46
CePt3Si,0.35
CePt3Si,0.97
CePt3Si,0.75
CePt3Si,0.75
CePt3Si,0.75
CePtSi3,0.46
CePtSi3,0.85
MgNi3C,6.98
MgNi3C,7.09
MgNi3C,7.0
MgNi3C,7.0
MgNi3C,6.3
MgNi3C,7.38
MgNi3C,7.06
MgNi3C,7.08
MgNi3C,7.25
MgNi3C,7.25
MgNi3C,7.2
MgNi3C,7.25
MgNi3C,6.85
MgNi3C,6.2
MgNi3C,7.0
MgNi3C,8.0
MgNi3C,6.5
Mo3Sb7 rt,2.1
ZrCo2Sn,8.0
ThRu2,3.47
ThRu2,3.56
ThRu2,4.1
CuGd2O4 ht,18.8
CuGd2O4 ht,18.5
CuGd2O4 ht,4.2
CuLa2O4 rt,40.0
CuLa2O4 rt,21.0
CuLa2O4 rt,25.0
CuLa2O4 rt,45.0
CuLa2O4 rt,40.0
CuLa2O4 rt,45.0
CuLa2O4 rt,38.0
CuLa2O4 rt,34.0
CuLa2O4 rt,10.0
CuLa2O4 rt,30.0
CuLa2O4 rt,34.0
CuLa2O4 rt,38.0
CuLa2O4 rt,45.0
CuLa2O4 rt,40.0
CuLa2O4 rt,37.5
CuLa2O4 rt,30.0
CuLa2O4 rt,41.5
CuLa2O4 rt,44.8
CuLa2O4 rt,37.5
CuLa2O4 rt,42.0
CuLa2O4 rt,38.0
CuLa2O4 rt,30.0
CuLa2O4 rt,28.0
CuLa2O4 rt,37.0
CuLa2O4 rt,36.0
CuLa2O4 rt,33.0
CuLa2O4 rt,28.0
CuLa2O4 rt,40.0
CuLa2O4 rt,44.0
CuLa2O4 rt,37.0
CuLa2O4 rt,40.0
CuLa2O4 rt,40.0
CuLa2O4 rt,34.0
CuNd2O4 rt,32.9
CuNd2O4 rt,28.9
CuNd2O4 rt,4.2
CuPr2O4 rt,30.5
CuPr2O4 rt,29.5
CuPr2O4 rt,27.5
CuTl4Te3,1.9
TaS2 lt trig1,2.5
TaS2 lt trig1,0.7
Rh2Ga9,1.9
Rh2Ga9,1.95
Rh2Ga9,1.95
Rh2Ga9,1.13
Y3Rh,0.65
Y3Rh2,1.48
Y7Rh3,0.32
YRh2,2.95
YRh2,0.35
YIn3,1.08
YIn3,0.95
YIn3,0.9
YIn3,0.825
La3Ni4Ge4,0.83
La3Ni4Ge4,0.7
La3Ni4Ge4,0.76
LaNi0.5Ge1.5,0.394
LaNi0.5Ge1.5,0.45
Rh5Ge3,2.12
RhGe,0.96
RhGe,1.7
U5Ge4,0.99
U5Ge4,0.99
U5Ge4,0.99
UGe2 rt,0.62
UGe2 rt,0.52
UGe2 rt,0.2
UGe2 rt,0.7
UGe2 rt,0.8
UGe2 rt,0.75
UGe2 rt,0.45
UGe2 rt,0.25
UGe2 rt,0.7
LuSi2,7.0
NbS2 ht,5.84
NbS2 ht,6.2
NbS2 ht,5.7
NbS2 ht,6.3
NbS2 ht,6.05
NbS2 ht,5.7
NbS2 ht,6.05
NbS2 ht,6.05
LaNiSi,1.23
LaNiSi,1.4
LaNiSi,1.23
LaNiSn,0.55
La3Sn lt1,6.3
La3Sn lt1,6.42
La3Sn lt1,6.628
La3Sn lt1,5.98
La3Sn lt1,3.365
La3Sn lt1,6.31
La3Sn lt1,6.42
La3Sn lt1,6.2
LaRh2 rt,1.67
LaRh3 rt,2.6
LiPb rt,7.2
Mo6PbSe8,6.75
Mo6PbSe8,5.0
Mo6PbSe8,7.1
Mo6PbSe8,6.75
Mo6PbSe8,7.11
Mo6PbSe8,4.45
Mo6PbSe8,6.75
RuO2 rt,5.0
Ta0.75Pt0.25,1.5
Rh4Si5 rt,1.25
ZrTe ht1,2.3
LaC2 rt,1.66
LaC2 rt,1.6
LaGa2,1.15
RhAs,0.58
V3As,0.2
Mg3Hg,0.17
Mg5Hg3,0.48
BaBiO3 ht2,19.0
ReO3,1.2
ReO3,0.0003
HfN,8.83
HfN,8.2
HfN,6.6
HfN,6.8
HfN,8.8
Cu0.2Bi2Se3,3.28
Cu0.2Bi2Se3,3.3
Cu0.2Bi2Se3,2.7
Cu0.2Bi2Se3,3.65
CaMo6S8 rt,9.5
CaMo6S8 rt,8.0
CaMo6S8 rt,9.5
CaMo6S8 rt,9.5
Cu2CeSi2 lt,0.7
Cu2CeSi2 lt,0.68
Cu2CeSi2 lt,0.63
Cu2CeSi2 lt,0.59
Cu2CeSi2 lt,0.63
Cu2CeSi2 lt,0.538
Cu2CeSi2 lt,0.6
Cu2CeSi2 lt,0.78
Cu2CeSi2 lt,0.69
Cu2CeSi2 lt,1.8
Cu2CeSi2 lt,0.7
Cu2CeSi2 lt,0.58
Cu2CeSi2 lt,0.56
Cu2CeSi2 lt,0.7
Cu2CeSi2 lt,2.0
Cu2CeSi2 lt,0.6
Cu2CeSi2 lt,0.6
Cu2CeSi2 lt,0.5
Cu2CeSi2 lt,0.07
Cu2CeSi2 lt,0.53
Cu2CeSi2 lt,0.67
Cu2CeSi2 lt,0.67
Cu2CeSi2 lt,0.5
Cu2CeSi2 lt,0.65
Cu2CeSi2 lt,0.6
Cu2CeSi2 lt,0.72
Cu2CeSi2 lt,0.72
Cu2CeSi2 lt,0.4
Cu2CeSi2 lt,0.37
Cu2CeSi2 lt,0.55
Cu2CeSi2 lt,0.4
Cu2CeSi2 lt,0.58
Cu2CeSi2 lt,0.58
Cu2CeSi2 lt,0.43
Cu2CeSi2 lt,0.17
Cu2CeSi2 lt,0.6
Cu2CeSi2 lt,0.6
Cu2CeSi2 lt,0.74
Cu2CeSi2 lt,0.27
Cu2CeSi2 lt,0.67
Cu2CeSi2 lt,1.45
Cu2CeSi2 lt,0.72
Cu2CeSi2 lt,2.4
Cu2CeSi2 lt,0.633
Cu2CeSi2 lt,0.15
Cu2CeSi2 lt,0.35
Cu2CeSi2 lt,0.66
Cu2CeSi2 lt,0.67
Cu2CeSi2 lt,0.74
Cu2CeSi2 lt,0.69
Cu2CeSi2 lt,0.67
Cu2CeSi2 lt,0.69
Cu2CeSi2 lt,2.25
Cu2CeSi2 lt,1.57
Cu2CeSi2 lt,0.7
Cu2CeSi2 lt,0.72
Cu2CeSi2 lt,0.65
Cu2CeSi2 lt,0.6
Cu2CeSi2 lt,0.7
Cu2CeSi2 lt,0.25
Cu2CeSi2 lt,0.7
Cu2CeSi2 lt,1.7
Cu2CeSi2 lt,0.65
Cu2CeSi2 lt,0.72
Cu2CeSi2 lt,0.5
Cu2CeSi2 lt,2.02
Cu2CeSi2 lt,0.96
Cu2CeSi2 lt,2.2
Cu2CeSi2 lt,1.25
Cu2CeSi2 lt,0.76
Cu2CeSi2 lt,0.68
Zr2Ga rt,0.38
ZrGa3,1.38
La3In,9.54
La3In,9.83
La3In,10.4
La3In,10.4
La3In,0.7
La3In,9.45
La3In,13.11
La3In,9.72
La3In,9.65
La3In,9.51
La3In,9.7
La3In,10.0
Cu4YbIn rt,1.2
Cu4YbIn rt,1.2
Cu0.87LaSb2,0.9
La2Sb,0.75
La2Sb,5.3
La4Sb3,0.25
LaSb2,2.5
LaSb2,0.4
LaSb2,2.5
CuSm2O4,28.0
CuSm2O4,30.8
Sr2CuO3,72.0
Cu0.5V2O5,5.0
NaV6O15 rt,9.0
ZrTe3 rt,3.0
ScGe2,1.3
LuAl2,1.02
VN rt,19.7
VN rt,9.25
VN rt,32.3
VN rt,6.2
VN rt,4.1
VN rt,4.5
VN rt,7.8
VN rt,8.4
VN rt,8.95
VN rt,7.8
VN rt,8.8
VN rt,9.2
VN rt,7.78
VN rt,9.1
VN rt,8.0
VN rt,9.322
VN rt,10.074
VN rt,10.413
VN rt,11.872
VN rt,13.214
VN rt,14.675
VN rt,8.4
PtGa2 rt,2.0
YB2C2,3.6
In2Bi,5.65
In2Bi,5.766
In2Bi,5.558
In2Bi,5.691
In2Bi,5.77
In2Bi,5.6
In2Bi,5.87
In2Bi,5.6
In2Bi,5.9
La0.5Y0.5,1.0
YNiGe3,0.46
SnI4 hp,1.96
W5SiB2,5.8
CaTiO3 ht3,13.0
Mo3Te4,1.7
Hf5Re24,5.86
HfRe2,5.2
HfRe2,4.8
Mo4.8Si3C0.6,7.6
Ta0.5Nb0.5C,13.6
Ta0.5Nb0.5C,8.85
Ti0.5Ta0.5C,4.8
Cu0.29Pd0.71H0.05,13.0
Cu0.29Pd0.71H0.05,6.0
Cu0.29Pd0.71H0.21 rt,3.0
Nb4FeSi,6.8
Mo6PbS8 rt,15.2
Mo6PbS8 rt,13.3
Mo6PbS8 rt,13.7
Mo6PbS8 rt,14.0
Mo6PbS8 rt,13.2
Mo6PbS8 rt,14.0
Mo6PbS8 rt,12.7
Mo6PbS8 rt,17.0
Mo6PbS8 rt,12.584
Mo6PbS8 rt,10.8
Mo6PbS8 rt,15.0
Mo6PbS8 rt,14.7
Mo6PbS8 rt,14.55
Mo6PbS8 rt,14.41
Mo6PbS8 rt,14.5
Mo6PbS8 rt,14.1
Mo6PbS8 rt,12.5
Mo6PbS8 rt,12.6
Mo6PbS8 rt,14.0
Mo6PbS8 rt,11.88
Mo6PbS8 rt,11.5
Mo6PbS8 rt,12.0
Mo6PbS8 rt,12.0
Mo6PbS8 rt,13.0
Mo6PbS8 rt,14.0
Mo6PbS8 rt,14.01
Mo6PbS8 rt,13.65
Mo6PbS8 rt,14.4
Mo6PbS8 rt,12.0
Mo6PbS8 rt,11.5
Mo6PbS8 rt,14.0
Mo6PbS8 rt,12.0
Mo6PbS8 rt,14.0
Nb0.6Os0.4,1.89
Nb0.6Os0.4,1.78
Ti0.6V2.4Sn,3.65
Nb3Ga,22.5
Nb3Ga,14.5
Nb3Ga,19.5
Nb3Ga,15.4
Nb3Ga,14.3
Nb3Ga,9.0
Nb3Ga,20.7
Nb3Ga,17.8
Nb3Ga,7.6
Nb3Ga,19.8
Nb3Ga,20.1
Nb3Ga,15.7
Nb3Ga,15.4
Nb3Ga,16.0
Nb5Ga3 rt,1.2
Ag5Hg7.55,0.64
In0.94Bi0.06,4.65
In0.78Bi0.22 m,4.423
In0.78Bi0.22 m,5.07
In0.78Bi0.22 m,4.65
In5Bi3,4.14
In5Bi3,4.1
In5Bi3,4.227
In5Bi3,4.1
Hf0.5Nb0.5C,6.1
Hf0.5Nb0.5C,4.8
Hf0.5Nb0.5C,7.8
Cr3Ru ht,3.25
Cr3Ru ht,3.3
Nb3Sn0.5Ge0.5,11.3
Nb3Sn0.5Ge0.5,14.0
Nb3Sn0.5Ge0.5,15.6
Li1.33Ti1.67O4,11.5
Li1.33Ti1.67O4,11.5
Li1.33Ti1.67O4,13.2
Li1.33Ti1.67O4,11.4
Li1.33Ti1.67O4,11.5
Li1.33Ti1.67O4,11.5
Li1.33Ti1.67O4,12.2
Li1.33Ti1.67O4,12.3
Li1.33Ti1.67O4,12.1
Li1.33Ti1.67O4,12.2
Li1.33Ti1.67O4,12.3
Li1.33Ti1.67O4,11.8
Li1.33Ti1.67O4,13.0
Li1.33Ti1.67O4,11.2
Li1.33Ti1.67O4,11.26
Li1.33Ti1.67O4,11.2
Li1.33Ti1.67O4,12.7
Li1.33Ti1.67O4,10.7
Li1.33Ti1.67O4,12.1
Li1.33Ti1.67O4,12.4
Li1.33Ti1.67O4,14.0
Li1.33Ti1.67O4,0.0
Li1.33Ti1.67O4,11.0
Li1.33Ti1.67O4,11.2
Li1.33Ti1.67O4,11.995
Li1.33Ti1.67O4,13.2
Li1.33Ti1.67O4,12.1
Li1.33Ti1.67O4,11.6
Li1.33Ti1.67O4,11.6
Li1.33Ti1.67O4,11.8
Li1.33Ti1.67O4,13.7
Li1.33Ti1.67O4,12.1
Li1.33Ti1.67O4,12.0
Li1.33Ti1.67O4,9.0
Li1.33Ti1.67O4,12.6
Li1.33Ti1.67O4,12.3
Li1.33Ti1.67O4,4.1
Li1.33Ti1.67O4,12.0
Li1.33Ti1.67O4,13.7
Li0.095WO3 ht4,2.89
Li0.095WO3 ht4,2.9
Li0.095WO3 ht4,3.05
Li0.095WO3 ht4,3.32
SrNb2O6,11.5
Sr2RuO4,1.5
Sr2RuO4,1.35
Sr2RuO4,1.42
Sr2RuO4,1.36
Sr2RuO4,1.44
Sr2RuO4,1.42
Sr2RuO4,1.5
Sr2RuO4,1.47
Sr2RuO4,1.42
Sr2RuO4,1.42
Sr2RuO4,1.33
Sr2RuO4,1.48
Sr2RuO4,1.42
CeIr2,0.25
CeIr2,0.21
Hf0.5Mo0.5C,3.4
Hf0.5Mo0.5C,5.5
Hf0.5Mo0.5C,6.6
Ta0.5Mo0.5C,7.5
Ta0.5Mo0.5C,7.7
Ta0.5Mo0.5C,8.5
Ta0.5Mo0.5C,8.7
Ta0.5Mo0.5C,8.9
YPt2,1.57
YPt2,1.7
In0.5Sn0.5Te,4.7
In0.5Sn0.5Te,4.1
In0.5Sn0.5Te,4.5
In0.5Sn0.5Te,1.41
In0.5Sn0.5Te,4.8
In0.5Sn0.5Te,2.2
In0.5Sn0.5Te,1.2
In0.5Sn0.5Te,1.2
ZrNb0.4V1.6 lt,7.68
Tl0.1Pb0.9Te,1.4
Tl0.1Pb0.9Te,1.38
V3Al0.25Si0.75 rt,14.05
VN0.5O0.5,7.5
Ag0.5Sn0.5Se,4.66
Ag0.5Sn0.5Se,3.2
Ag0.5Sn0.5Se,4.55
LiFeAs,16.0
LiFeAs,16.6
LiFeAs,18.0
LiFeAs,18.0
LiFeAs,18.0
LiFeAs,16.0
LiFeAs,15.1
LiFeAs,16.2
LiFeAs,17.8
LiFeAs,17.5
LiFeAs,13.0
LiFeAs,17.6
LiFeAs,17.5
LiFeAs,16.6
LiFeAs,18.0
LiFeAs,18.0
LiFeAs,17.4
LiFeAs,18.0
LiFeAs,15.0
LiFeAs,16.0
LiFeAs,17.8
LiFeAs,19.0
LiFeAs,17.9
LiFeAs,15.6
LiFeAs,16.0
LiFeAs,18.0
LiFeAs,16.0
LiFeAs,18.0
LiFeAs,18.0
Zr2Co rt,5.0
Zr2Co rt,6.3
Zr2Co rt,5.58
Zr2Co rt,6.2
Zr2Co rt,5.5
Zr2Co rt,5.2
Zr2Co rt,5.0
Zr2Co rt,5.0
Zr2Co rt,5.06
Zr2Co rt,5.47
Li0.9Mo6O17,1.89
Li0.9Mo6O17,1.9
Mo3Al2C,10.2
Mo3Al2C,10.0
Mo3Al2C,9.0
Mo3Al2C,9.2
Mo3Al2C,9.2
Mo3Al2C,6.4
Mo3Al2C,10.0
SrAlSi,4.7
SrAlSi,4.3
SrAlSi,4.2
SrAlSi,5.1
SnAs,4.1
PtBi,1.21
Ni3Bi2S2,0.79
Ni3Bi2S2,0.75
PdBi2 ht,4.25
PdBi2 ht,5.4
PdBi2 ht,0.4
PdBi2 ht,5.0
PdBi2 ht,5.4
PdBi2 rt,1.7
LuB12 rt,0.44
LuB12 rt,0.48
LuB12 rt,0.4
CuLa2O4 ht,38.0
CuLa2O4 ht,25.0
CuLa2O4 ht,32.0
CuLa2O4 ht,48.0
CuLa2O4 ht,40.0
CuLa2O4 ht,40.0
CuLa2O4 ht,40.0
CuLa2O4 ht,33.5
CuLa2O4 ht,30.0
CuLa2O4 ht,37.0
CuLa2O4 ht,35.0
YRe2,1.83
Tl0.5In0.5 rt,3.22
Tl0.5In0.5 rt,3.08
Tl0.5In0.5 rt,3.286
Tl0.5In0.5 rt,2.52
La3TiSb5,4.1
La3TiSb5,4.0
Mo0.65Os0.35,5.65
Mo3Os rt,7.2
Mo3Os rt,12.7
Mo3Os rt,12.7
Mo3Os rt,8.35
Mo3Os rt,11.81
Mo3Os rt,12.1
Mo3Os rt,12.4
Mo3Os rt,11.7
Mo3Os rt,12.52
Mo3Os rt,12.7
Mo3Os rt,12.7
Mo6SnS8,11.0
Mo6SnS8,14.4
Mo6SnS8,13.0
Mo6SnS8,11.788
Mo6SnS8,14.0
Mo6SnS8,13.81
Mo6SnS8,13.9
Mo6SnS8,12.7
Mo6SnS8,10.0
Mo6SnS8,13.66
Mo6SnS8,13.12
Mo6SnS8,13.0
Mo6SnS8,12.96
Mo6SnS8,12.63
Mo6SnS8,14.5
Mo6SnS8,11.9
Mo6SnS8,12.91
Mg0.5Al0.5B2,37.0
Mg0.5Al0.5B2,20.0
Mg0.5Al0.5B2,37.8
Mg0.5Al0.5B2,37.8
Mg0.5Al0.5B2,31.8
Mg0.5Al0.5B2,30.8
Mg0.5Al0.5B2,35.9
Mg0.5Al0.5B2,33.05
Mg0.5Al0.5B2,37.5
Mg0.5Al0.5B2,30.5
Mg0.5Al0.5B2,31.4
Mg0.5Al0.5B2,26.2
Mg0.5Al0.5B2,24.8
Mg0.5Al0.5B2,31.0
Mg0.5Al0.5B2,21.0
Mg0.5Al0.5B2,31.0
Mg0.5Al0.5B2,29.1
Mg0.5Al0.5B2,13.5
Mg0.5Al0.5B2,3.0
Nb3Al0.5Ge0.5,12.6
Nb3Al0.5Ge0.5,18.5
Nb3Al0.5Ge0.5,19.7
Nb3Al0.5Ge0.5,20.0
Nb3Al0.5Ge0.5,21.0
Nb3Al0.5Ge0.5,19.97
Hf0.8Mo0.2B2,8.2
Sr2Bi3,4.4
SrBi3,5.62
Zr0.5Nb0.5B2,3.5
Ce2PdIn8,0.7
Ce2PdIn8,0.64
Ce2PdIn8,0.7
Ce2PdIn8,0.68
Ce2PdIn8,0.68
Ce2PdIn8,0.0
Ce2PdIn8,0.7
Nb4NiSi,7.7
Ni3Bi2Se2,0.73
Ni3Bi2Se2,0.7
ZrVGe,4.7
Tl4SnTe3,2.3
Ac,7.15
Ac,17.48
AgTh2,2.19
AgTh2,2.26
AgTh2,2.2
Ag0.965Tl0.035,2.32
Th2Al,0.09
Th2Al,0.1
ThAl3,0.75
ThAl3,0.2
V3Al rt,14.8
V3Al rt,11.8
V3Al rt,11.7
V3Al rt,9.6
V3Al rt,31.7
Pd2As ht,1.7
Pd2As ht,1.71
Pd2As rt,0.6
Pd5As,0.46
Pd5As2 hex,0.46
Sn4As3,1.19
BeAu rt,2.64
CaAu5,0.38
Au0.88In0.12,0.0625
Au0.88In0.12,0.0114
Au0.88In0.12,0.0005
Au0.88In0.12,0.022
AuLu,0.37
AuLu,0.35
AuNb3 rt,10.7
AuNb3 rt,11.5
AuNb3 rt,10.1
AuNb3 rt,10.56
AuNb3 rt,11.3
AuNb3 rt,10.56
AuNb3 rt,11.75
AuNb3 rt,11.2
Au0.3Nb0.7 ht,1.2
Au0.3Nb0.7 ht,1.5
AuTa3,0.55
AuTh2,3.65
AuTh2,3.08
AuV3 rt,2.0
AuV3 rt,1.6
AuV3 rt,2.2
AuV3 rt,0.74
AuV3 rt,1.0
AuV3 rt,2.65
AuV3 rt,2.9
AuV3 rt,2.87
AuV3 rt,2.97
Be4.9B13.5,0.79
OsB2 orth,2.1
OsB2 orth,2.1
Pa rt,1.4
Pa rt,0.42
Ru7B3,2.58
Ru7B3,2.8
Ru7B3,2.8
Ru7B3,2.8
RuB2,1.6
ThB6,0.74
B rhom2,6.0
B rhom2,3.8
BaBi3,5.69
Be22Re,9.7
Be22Re,9.62
Be13U,0.8
Be13U,0.86
Be13U,0.86
Be13U,0.86
Be13U,0.8
Be13U,0.86
Be13U,0.8
Be13U,0.86
Be13U,0.75
Be13U,0.96
Be13U,0.48
Be13U,0.9
Be13U,0.82
Be13U,0.9
Be13U,0.86
Be13U,0.919
Be13U,0.905
Be13U,0.871
Be13U,0.756
Be13U,0.26
Be13U,0.92
Be13U,0.97
Be13U,0.905
Be13U,0.955
Be13U,0.88
Be13U,0.89
Be13U,0.813
Be13U,0.87
Be13U,0.52
Be13U,0.015
Be13U,0.898
Be13U,0.97
Be13U,0.957
Be13U,0.86
Be13U,0.9
Be13U,0.905
Be13U,0.925
Be13U,0.86
Be13U,0.82
Be13U,0.898
Be13U,0.9
Be13U,0.9035
Be13U,0.9015
Be13U,0.8493
Be13U,0.88
Be13U,0.8
Be13U,0.82
Be13U,0.86
Be13U,0.9042
Be13U,0.95
Be13U,0.87
Be12W,4.1
Be22W,2.52
Be22W,4.12
CsBi2,4.75
IrBi2,2.3
IrBi2,3.96
KBi2,3.58
NaBi,2.25
PdBi ht,3.7
PdBi rt,3.8
PdBi rt,3.62
PdBi rt,1.2
PtBi2 ht2,0.155
RbBi2,4.25
Zr3Bi,2.8
La2C3,11.0
La2C3,8.3
La2C3,4.8
La2C3,9.6
La2C3,11.0
La2C3,5.9
La2C3,6.0
La2C3,11.0
La2C3,6.5
La2C3,13.4
La2C3,8.6
La2C3,13.5
La2C3,13.5
LiC12,1.9
LiC12,1.5
LiC12,1.9
CaHg,1.6
CaHg3,1.6
CaTl,2.0
Cd2La,1.44
CeIr3 rhom,3.34
CeIr5 hex,1.82
Lu3Co,0.35
Cr0.5Ir0.5,0.4
Cr3Ir,0.45
Cr3Ir,0.75
Cr3Ir,0.16
Cr3Ir,0.17
Cr3Rh rt,0.3
Cr3Rh rt,0.07
Tc rt,7.8
Tc rt,7.7
Tc rt,7.86
Tc rt,12.0
Tc rt,7.5
La3Ga,5.84
La3Ga,10.05
La3Ga,0.0
La3Ga,5.8
LuGa3,2.3
LuGa3,2.2
Nb0.82Ga0.18,4.0
Zr5Ga3 rt,3.8
La3Ge rt,3.7
PdH rt,2.8
PdD0.96 rt,2.9
PdT0.70,12.0
PdT0.70,8.7
PdT0.70,10.2
PdH rt,8.8
PdD0.96 rt,8.8
PdH rt,7.9
PdD0.96 rt,9.6
PdH rt,5.2
PdD0.96 rt,6.6
PdH rt,3.6
PdD0.96 rt,4.9
PdH rt,2.5
PdD0.96 rt,3.5
PdH rt,1.4
PdD0.96 rt,2.1
PdH rt,0.9
PdD0.96 rt,1.4
PdH rt,0.3
PdD0.96 rt,0.6
PdH rt,9.5
PdD0.96 rt,11.6
PdH rt,5.12
PdD0.96 rt,6.9
PdD0.96 rt,5.5
PdH rt,4.0
PdH rt,9.3
PdH rt,4.6
PdD0.96 rt,8.3
PdD0.96 rt,11.0
PdH rt,2.55
PdD0.96 rt,11.4
PdH rt,8.1
Th4H15,7.6
Th4H15,7.6
Th4H15,7.5
Th4H15,8.8
Th4H15,7.5
Th4D15,8.41
Hf2Rh,1.6
HfRu,1.18
Hg0.1In0.9,3.2
Hg0.06In0.94,3.34
K2Hg7,3.18
KHg4,3.27
KHg2,1.2
LiHg3,1.7
MgHg2,4.0
Hg0.165Pb0.835,6.75
Nb3In,9.2
Nb3In,25.0
In0.5Pb0.5,6.91
In0.5Pb0.5,6.65
In0.5Pb0.5,6.47
Tl0.194In0.806 rt,3.22
Tl0.194In0.806 rt,3.17
Tl0.194In0.806 rt,3.27
Tl0.194In0.806 rt,3.276
Tl0.194In0.806 rt,3.28
Tl0.194In0.806 rt,3.26
Tl0.194In0.806 rt,3.223
Tl0.75In0.25 ht,3.774
Tl0.925In0.075 rt,2.945
Tl0.925In0.075 rt,3.19
La7Ir3,2.24
LaIr2,0.48
LaIr3,2.32
LaIr5,2.13
LuIr2 m,1.96
LuIr2 m,2.47
Mo0.5Ir0.5 ht,1.0
Mo0.7Ir0.3 ht,6.8
Mo3Ir,9.6
Mo3Ir,8.55
Mo3Ir,8.12
Mo3Ir,8.08
Mo3Ir,8.43
Mo3Ir,8.27
Nb0.93Ir0.07,7.6
Nb0.6Ir0.4,9.8
Nb0.6Ir0.4,10.0
Nb0.85Ir1.15,4.6
Nb3Ir,1.9
Nb3Ir,1.56
Nb3Ir,2.1
Nb3Ir,1.6
Nb3Ir,1.9
Nb3Ir,1.9
Nb3Ir,1.66
Ta0.75Ir0.25,1.2
TaIr,6.6
Ir0.75Te2,1.8
Th7Ir3,1.52
ThIr,0.37
ThIr2,6.5
ThIr2,5.75
ThIr5,3.93
ThIr5,3.8
TmIr2,0.256
TmIr2,0.252
TmIr2,0.05
UIr,0.14
UIr,0.14
V3Ir,0.91
V3Ir,1.71
V3Ir,1.39
W0.7Ir0.3 ht,4.49
W0.7Ir0.3 ht,3.82
Y3Ir2,1.61
La7Rh3,2.58
La7Rh3,2.5
La3Ru,4.2
La3Ru,5.55
La5Ru2,2.35
La7Ru3,1.75
LaRu2 rt,4.3
LaRu2 rt,1.63
LaRu2 rt,3.55
LaRu2 rt,4.4
La3Se4 rt,8.6
La0.5Th0.5 rt,1.3
La0.5Th0.5 rt,1.48
La0.5Th0.5 rt,1.87
La0.5Th0.5 rt,4.88
La0.5Th0.5 rt,5.15
TlLa3 rt,8.86
TlLa3 rt,6.31
La0.5Y0.5 hp,3.06
La0.5Y0.5 hp,2.7
La0.5Y0.5 hp,2.4
La0.5Y0.5 hp,2.7
La0.5Y0.5 hp,2.0
La0.5Y0.5 hp,1.3
La0.3Y0.7 rt,0.4
Li0.9Mg0.1 rt,5.8
Li0.9Mg0.1 rt,11.3
LuRh2,1.27
LuRu2,0.86
LuRu2,2.23
Mo0.75N0.50 tf,6.5
Mo0.75N0.50 tf,7.0
Mo3Se4,6.5
Mo3Se4,6.34
Mo3Se4,6.3
Mo3Se4,6.5
Mo3Se4,6.3
Mo3Se4,6.45
Mo3Se4,6.4
Mo1.6Tc2.4 rt,15.0
Mo1.6Tc2.4 rt,13.4
Mo1.6Tc2.4 rt,13.1
Mo0.25Tc0.75,13.7
Nb0.4Os0.6,2.52
Nb3Os rt,1.05
Nb3Os rt,0.94
Nb3Os rt,0.94
Nb0.67Pd0.33,1.87
Nb0.67Pd0.33,2.02
Nb0.67Pd0.33,3.34
Nb0.67Pd0.33,2.26
Nb0.67Pd0.33,2.2
Nb0.67Pd0.33,1.98
Nb0.67Pd0.33,1.9
Nb0.67Pd0.33,1.89
Nb0.67Pd0.33,1.84
Nb0.67Pd0.33,1.84
Nb0.815Rh0.185,2.65
Nb0.815Rh0.185,2.75
Nb0.65Rh0.35,4.21
Nb0.85Rh1.15 ht,3.07
Nb3Rh rt,2.64
NbS ht,3.83
NbS ht,3.3
Nb3S4,4.0
Nb3S4,4.0
Nb3S4,3.9
Nb3S4,3.78
Nb3S4,3.65
NbS2 rt,5.5
Nb2Se3,2.0
Nb2Se3,2.2
Nb3Se4,2.0
Nb3Se4,2.0
Nb3Se4,2.0
Nb3Se4,1.85
Nb3Se4,2.31
NbSe2 2H (H),7.0
NbSe2 2H (H),7.3
NbSe2 2H (H),7.0
NbSe2 2H (H),5.95
NbSe2 2H (H),5.47
NbSe2 2H (H),5.15
NbSe2 rt 2H,5.62
NbSe2 rt 2H,7.0
NbSe2 2H (H),7.2
NbSe2 2H (H),7.3
NbSe2 2H (H),7.11
NbSe2 2H (H),7.36
NbSe2 2H (H),6.9
NbSe2 2H (H),8.5
NbSe2 2H (H),7.11
NbSe2 2H (H),7.2
NbSe2 2H (H),7.2
NbSe2 2H (H),7.35
NbSe2 rt 2H,7.2
NbSe2 rt 2H,7.2
NbSe2 2H (H),7.2
NbSe2 rt 2H,7.2
NbSe3 rt,2.1
Nb3Te4 rt,2.5
Nb3Te4 rt,1.8
Nb3Te4 rt,1.8
Nb3Te4 rt,1.8
Nb3Te4 rt,1.9
Nb3Te4 rt,2.0
Nb3Te4 rt,1.95
NbTe2 rt,0.5
NbTe2 rt,0.5
NbTe2 rt,0.5
NbTe2 rt,0.5
Th7Os3,1.51
YOs2,4.7
Pd3P,0.7
Pd7P3,1.0
PrPb3 rt,7.5
Pr3Pb,8.0
RhPb2,1.32
RhPb2,2.66
Th2Pd,0.75
Th2Pd,0.85
Tl2Pd,1.32
V3Pd rt,0.08
V3Pd rt,0.08
W0.22Pd0.78,1.1
W0.22Pd0.78,0.34
Th0.2Pr0.8 rt,0.91
Th0.2Pr0.8 rt,0.54
Th7Pt3,0.98
ThPt,0.44
Tl2Pt,1.58
UPt3,0.51
UPt3,0.485
UPt3,0.55
UPt3,0.512
UPt3,0.53
UPt3,0.53
UPt3,0.508
UPt3,0.41
UPt3,0.32
UPt3,0.53
UPt3,0.5
UPt3,0.44
UPt3,0.36
UPt3,0.48
UPt3,0.5
UPt3,0.507
UPt3,0.48
UPt3,0.508
UPt3,0.5279
UPt3,0.5269
UPt3,0.55
UPt3,0.551
UPt3,0.506
UPt3,0.48
UPt3,0.51
UPt3,0.38
UPt3,0.5
UPt3,0.52
UPt3,0.52
UPt3,0.47
UPt3,0.5
UPt3,0.46
